Repository: BRUH-MAIN/LiteratureMiningLLM

# Literature Mining LLM

A comprehensive RAG-based multi-agent system for mining literature using LangChain, Pinecone, and various LLMs with enhanced hybrid search capabilities.

## 🚀 Recent Enhancements

This project now features an **Enhanced RAG Tool** with hybrid search capabilities that combines semantic and keyword search for superior information retrieval. See [RAG_ENHANCEMENT.md](RAG_ENHANCEMENT.md) for detailed documentation.

### Key New Features:
- **Hybrid Search**: Combines semantic (dense vector) and keyword (BM25) search
- **Direct PineconeVectorStore Integration**: Simplified architecture using `langchain_pinecone`
- **Enhanced Schema Designer**: Context-aware property extraction with RAG integration
- **Flexible Search Modes**: Hybrid, semantic-only, or keyword-only search options
- **Multi-Agent Workflow**: Complete LangGraph-based processing pipeline

## Project Structure

```
LiteratureMiningLLM/
├── main.py                          # Main application entry point
├── config.py                        # Configuration and environment variables
├── langgraph_workflow.py           # Enhanced multi-agent workflow
├── demo_rag.py                     # RAG tool demonstration
├── test_rag_integration.py         # Integration tests
├── tools/
│   └── rag.py                      # 🆕 Enhanced RAG tool with hybrid search
├── agents/
│   ├── pdf_chunking_agent.py       # PDF processing agent
│   ├── enhanced_vector_retriever_agent.py  # 🆕 Enhanced vector retriever
│   ├── schema_designer_agent.py    # 🆕 RAG-enhanced schema extraction
│   ├── result_aggregator_agent.py  # Results aggregation
│   └── exporter_agent.py          # Data export agent
├── prompts/
│   └── schema_designer_agent.py    # Extraction prompts
├── output/                         # Generated output files
├── depreciated/                    # Legacy implementations
└── documents/
    ├── RAG_ENHANCEMENT.md          # 🆕 RAG tool documentation
    └── RAG_Multi_Agent_Workflow.md # Workflow documentation
```

## Features

### Core Capabilities
- **📄 Document Processing**: Intelligent PDF loading and chunking
- **🔍 Hybrid Search**: Advanced retrieval combining semantic and keyword search
- **🗄️ Vector Storage**: Scalable Pinecone vector database with dual embedding support
- **🤖 Multi-Agent System**: Specialized agents for different processing tasks
- **🧠 LLM Integration**: Multiple LLM providers (Groq, OpenAI, etc.)
- **📊 Schema Extraction**: Automated property extraction from research papers
- **📈 Export Pipeline**: CSV and console output generation

### Enhanced RAG Features
- **Hybrid Retrieval**: Configurable balance between semantic and keyword search
- **Context Enhancement**: Cross-document information retrieval
- **Multiple Search Modes**: Adaptive search strategies
- **Real-time Integration**: Seamless workflow integration
- **Performance Optimization**: Efficient vector operations

## Quick Start

# Clone the repository
git clone <repository-url>
cd LiteratureMiningLLM

# Edit .env with your API keys
```

### 2. Required API Keys
```env
PINECONE_API_KEY=your_pinecone_key
COHERE_API_KEY=your_cohere_key
GROQ_API_KEY=your_groq_key
```

### 3. Run the Enhanced Workflow
```bash

# Run the complete multi-agent workflow
uv run python main.py

# Or demonstrate the RAG tool specifically
uv run python demo_rag.py

# Run integration tests
uv run python test_rag_integration.py
```

File: results/runs/gpt-5.6-sol/extractions.json (part 1 of 9)
[
  {
    "title": "Dual-molecule enhanced MXene films for high specific capacitance in supercapacitors",
    "authors": "Shiben Jiang, Yijie Shi, Linghong Lu, Changrui Hua, Yan Song, Jun Li",
    "journal": "Journal of Power Sources",
    "year": 2025,
    "doi_url": "https://doi.org/10.1016/j.jpowsour.2025.236895",
    "sciencedirect_url": "https://www.sciencedirect.com/science/article/pii/S0378775325007311",
    "issn": "0378-7753",
    "abstract": "In order to solve the problem of restacking the two-dimensional layered structure of MXene without causing a decrease in its conductivity, electrochemical performance, and flexibility, this study innovatively proposes a dual-molecule synergistic strategy utilizing polypyrrole (ppy) and 4-O-TEMPO (TEMPO = 2,2,6,6-tetramethylpiperidinyl-1-oxyl) to achieve high-capacitance MXene films. In this strategy, 4-O-TEMPO anchors to the surface and edges of Ti3C2Tx nanosheets through hydrogen and covalent bonds, with its nitroxide radicals participating in redox reactions to contribute additional pseudocapacitance. Additionally, ppy enhances the conductivity of the composite film by shortening the electron transport path and prevents MXene from excessive oxidized by 4-O-TEMPO. This bimolecular strategy effectively alleviates interlayer stacking in MXene while maintaining its conductivity and flexibility. Density functional theory (DFT) calculations reveal that Ti3C2O2 has stable interactions with 4-O-TEMPO, and the ternary system demonstrates excellent electronic and ion transport properties. As a result, the ppy MXene 4-O-TEMPO (pMT) electrode achieves a specific capacitance of 530 F g 1 at 1 A g 1 and retains 300 F g 1 at 50 A g 1. Additionally, the asymmetric supercapacitor reaches 23.8 Wh kg 1 energy density at 300.2 W kg 1 power density.",
    "conclusion": "In conclusion, we propose a new strategy for the synergistic modification of the surface of MXene nanosheets by ppy and 4-O-TEMPO dual-molecule, where self-supported film electrodes can be formed by vacuum filtration. Among them, 4-O-TEMPO can not only form hydrogen bonds with the surface of MXene, but more importantly, it is covalently attached to the edge of Ti3 C2 Tx through Ti-O. The nitroxide radicals provided by 4-O-TEMPO participate in the redox reaction, which can provide more pseudocapacitance. On the other hand, ppy is arranged on the surface of MXene through abundant hydrogen bonding interactions, which not only compensates for the low conductivity of nitroxide radicals, but also serves as a barrier to protect MXene from over-oxidation during the grafting process of 4-O-TEMPO. In addition, DFT elucidated the formation of an internal electric field at the interface of the dual-molecule with MXene, which accelerates the electron transport. As a result, the pMT electrode has a high specific capacitance of 530 F g 1 at 1 A g 1 and still maintains 300 F g 1 at 50 A g 1 , exhibiting excellent rate performance. In addition, the constructed pMT TPC ASC are able to achieve a maximum energy density of 23.8 Wh kg 1 at a power density of 300.2 W kg 1 . The present work not only successfully integrates the unique advantages of dual-molecule with the properties of MXene, but also provides a new perspective on the surface modification strategy of MXene. CRediT authorship contribution statement Shiben Jiang: Writing original draft, Methodology, Investigation, Data curation. Yijie Shi: Writing original draft, Data curation. Linghong Lu: Writing review editing, Supervision,",
    "keywords": [
      "MXene",
      "Supercapacitor",
      "Dual-molecule",
      "ppy",
      "TEMPO"
    ],
    "extracted_data": {
      "materials": [
        {
          "fabrication_method": "Vacuum filtration to form a self-supported film electrode",
          "mxene_composition": "Ti3C2Tx",
          "composite_material": "polypyrrole/Ti3C2Tx/4-O-TEMPO (pMT)",
          "synthesis_method": ""
        }
      ],
      "properties": [
        {
          "value": 530.0,
          "property_type": "Capacitance",
          "unit": "F/g",
          "test_conditions": "Current density of 1 A/g"
        },
        {
          "value": 300.0,
          "property_type": "Capacitance",
          "unit": "F/g",
          "test_conditions": "Current density of 50 A/g"
        }
      ],
      "applications": [
        {
          "metric": "energy_density",
          "value": 23.8,
          "notes": "pMT-TPC asymmetric supercapacitor at a power density of 300.2 W/kg",
          "unit": "Wh/kg",
          "application_type": "energy_storage"
        },
        {
          "metric": "power_density",
          "value": 300.2,
          "notes": "pMT-TPC asymmetric supercapacitor at an energy density of 23.8 Wh/kg",
          "unit": "W/kg",
          "application_type": "energy_storage"
        }
      ]
    },
    "extraction_failed": false,
    "_latency_s": 8.671
  },
  {
    "title": "Multiscale porous structured MXene: Synthesis, design and applications in batteries and supercapacitors",
    "authors": "Chen Chen, Xincao Tang, Mengjie Wang, Yanan Ma, Siliang Wang, Yang Yue",
    "journal": "Materials Today",
    "year": 2025,
    "doi_url": "https://doi.org/10.1016/j.mattod.2025.05.021",
    "sciencedirect_url": "https://www.sciencedirect.com/science/article/pii/S1369702125002329",
    "issn": "1369-7021",
    "abstract": "The porous structure of 2D MXene play a critical role in addressing ion transport and kinetic limitations of traditional electrodes, enabling significant improvements of electrochemical performance for energy storage applications. In contrast to previous reviews those have focused only on a specific type of pore structure, this review systematically summarizes the construction strategies and structural properties of micropores, mesopores, and macropores of MXene electrodes, and outlines their evolution from single-scale regulation to multiscale synergistic coupling enhancement. On the basis of a brief review of the synthesis methods and physicochemical properties of MXene, we detail the introduced key structural parameters (e.g. pore size, pore geometry), and elucidate their synergistic effect on ion electron transport pathways, active site exposure, and electrolyte wettability. Furthermore, this review analyzes the unique roles and synergies of different pore scales in energy storage mechanisms, and discusses the application progress of multiscale porous MXene in lithium-ion batteries, zinc-ion batteries, supercapacitors, and so on. This review aims to provide practical insights into the rational design and application of multiscale porous MXene, thereby promoting advancements in energy storage technologies and related fields.",
    "conclusion": "Summary and outlook Summary Research advances in multiscale pore structures of 2D MXene provide important opportunities to regulate the diffusion behavior and chemical kinetics of active materials, thereby significantly advancing the development of energy storage devices. By scientifically designing and controlling pore parameters (such as pore size, pore orientation, shape and porosity), can effectively enhance the efficiency of ion electron transport and promote the permeation of different electrolytes through various pores, thus optimizing the electrochemical performance of MXene. Particularly, the synergistic effects across multiple pore scales, the quantitative regulation of pore sizes from micropores, mesopores and macropores, and the precise control of pore geometries have been proven to be key strategies in achieving high-performance MXene electrode. Therefore, fully utilizing interdisciplinary knowledge in materials science, chemistry, and physics to precisely design and control pore parameters further advances the application of multiscale pore MXene, which will offer a more comprehensive solution to improving the electrochemical performance of energy storage devices. Outlook Multiscale porous MXene have demonstrated impressive performance in laboratory-scale energy storage applications, but still faces several unresolved issues. To bridge the gap between academic innovation and industrial translation, key scientific and engineering challenges must be addressed. 1. Fluoride-dependent synthesis methods: Currently, large-scale fabrication of MXene still relies heavily on fluorinated etchants (e.g., HF, LiF HCl), which raise environmental, safety, and cost issues, limiting industrial scalability. 2. Lack of electrolyte-pore matching principles: How different pore sizes (and their hierarchical combinations) interact with various electrolytes, including differing in ionic size, solvation shell, or charge has not been systematically established, leading to deteriorated electrochemical performance. 3. Unclear structure-performance relationship of multiscale pores: The optimal electrochemical performance and spatial distribution of micropores, mesopores, and macropores remain poorly understood, particularly regarding their integrated effect onion transport, mechanical integrity, and volumetric energy density. To address these challenges, we make several recommendations: 1. Green and scalable synthesis: Fluoride-free routes (e.g., molten salt etching [ 34 ] and electrochemical exfoliation) should be developed to enable safer, environmentally friendly, and industrially viable MXene production. 2. Systematic electrolyte pore compatibility studies: Future research should explore how pore size and hierarchy affect ion accessibility in electrolytes with different ionic radius, solvation shells, and charges. Understanding these interactions is crucial for tailoring MXene structures to diverse electrolyte systems and maximizing charge transport efficiency [ 339 ]. 3. Apply bio-inspired and data-driven design strategies ( Fig. 11 ): Principles derived from biological systems, such as Murray s Law and Fibonacci sequence-based distributions [ 340 342 ], can offer useful guidance for optimizing hierarchical pore design. In parallel, deep learning algorithms and data-driven models should be applied to predict ideal pore configurations and accelerate the design of high-performance MXene-based electrodes [ 343 347 ].",
    "keywords": [
      "MXene",
      "Multiscale pores",
      "Pore regulation",
      "Macro/Meso/Micro-pores",
      "Energy storage"
    ],
    "extracted_data": {
      "materials": [
        {
          "fabrication_method": "",
          "mxene_composition": "",
          "composite_material": "",
          "synthesis_method": "HF etching"
        },
        {
          "fabrication_method": "",
          "mxene_composition": "",
          "composite_material": "",
          "synthesis_method": "LiF/HCl etching"
        },
        {
          "fabrication_method": "",
          "mxene_composition": "",
          "composite_material": "",
          "synthesis_method": "Molten salt etching"
        },
        {
          "fabrication_method": "",
          "mxene_composition": "",
          "composite_material": "",
          "synthesis_method": "Electrochemical exfoliation"
        }
      ],
      "properties": [],
      "applications": []
    },
    "extraction_failed": false,
    "_latency_s": 6.008
  },
  {
    "title": "Self-standing porous MXene film via in situ formed microgel induced by 2- methylimidazole for high rate supercapacitor",
    "authors": "Sai Yan, Chenjing Shi, Zhen Tian, Dan Li, Yanjun Chen, Li Guo, Yanzhong Wang",
    "journal": "Chemical Engineering Journal",
    "year": 2023,
    "doi_url": "https://doi.org/10.1016/j.cej.2023.147393",
    "sciencedirect_url": "https://www.sciencedirect.com/science/article/pii/S1385894723061247",
    "issn": "1385-8947",
    "abstract": "Ti3C2Tx MXene has been considered a potential supercapacitor electrode material on account of its fast electron transfer performance, large volume pseudocapacitance, excellent hydrophilicity and mechanical properties. However, the serious stacking of MXene nanosheets reduced the exposed active sites and hindered diffusion of ions, leading to bad electrochemical property. Here, we report a strategy to transform MXene nanosheets into 3D MXene microgels induced by 2-methylimidazole. Benefitting from the existence of microgels, it facilitates the rapid vacuum filtration to prepare the porous MXene film, thus enhancing the ion transfer efficiency. Furthermore, 2-methylimidazole can also act as an intercalated agent to increase the layer spacing of MXene nanosheets. Therefore, the as-prepared porous MXene film demonstrates a superior rate capacity, and its capacitance reaches 223.4 F g 1 at the scan rates of 1000 mV s 1. Moreover, the assembled MXene AC asymmetrical supercapacitor displays a 16.88 Wh kg 1 at a power density of 799 W kg 1, and maintains 13.11 Wh kg 1 at a power density of 8 kW kg 1. This work develops a simple way to prepare the porous MXene film for supercapacitors with excellent electrochemical performance.",
    "conclusion": "In summary, we purpose a new strategy to prepare the self-standing porous MXene film via the in-situ formation MXene microgel induced by 2-MeIM and vacuum filtration. The hydrogen ion released from the deprotonation of 2-MeIM and hydron bonding interaction between 2-MeIM and MXene nanosheets break the electrostatic balance of MXene nanosheets, resulting in the assembly of MXene nanosheets into 3D MXene microgel. The formed MXene microgel in MXene suspension not only reduces the time of vacuum filtration to prepare the porous M-MXene-5 film but also facilitates the electrolyte ions transport. Meanwhile, 2-methylimidazole acts as an intercalated agent to increase the layer spacing of MXene. As a result, the M-MXene film has an excellent rate performance, demonstrating the specific capacitance of 223.4 F g 1 even at a scan rate of 1000 mV s 1 . Moreover, the assembled M-MXene-5 AC ASC device displays 16.88 Wh kg 1 at a power density of 799 W kg 1 , and maintains 13.11 Wh kg 1 at a power density of 8 kW kg 1 . Meanwhile, the ASC device shows the exceptional cycling stability with the capacitance retention of 90.4 after 10 000 cycles. This work opens a new way to prepare the porous MXene film with excellent electrochemical properties for high rate supercapacitors.",
    "keywords": [
      "Ti3C2Tx nanosheets",
      "Vacuum-assisted filtration",
      "Restacking MXene",
      "2-Methylimidazole",
      "3D microgels"
    ],
    "extracted_data": {
      "materials": [
        {
          "fabrication_method": "In situ formation of 3D MXene microgels induced by 2-methylimidazole, followed by vacuum filtration to form a self-standing porous film",
          "mxene_composition": "Ti3C2Tx",
          "composite_material": "2-methylimidazole-intercalated porous MXene film",
          "synthesis_method": ""
        },
        {
          "fabrication_method": "Assembly of an M-MXene-5 and activated carbon asymmetric supercapacitor device",
          "mxene_composition": "Ti3C2Tx",
          "composite_material": "M-MXene-5/activated carbon asymmetric supercapacitor",
          "synthesis_method": ""
        }
      ],
      "properties": [
        {
          "value": 223.4,
          "property_type": "Capacitance",
          "unit": "F/g",
          "test_conditions": "Scan rate of 1000 mV/s"
        },
        {
          "value": 16.88,
          "property_type": "Energy_Density",
          "unit": "Wh/kg",
          "test_conditions": "Power density of 799 W/kg in M-MXene-5/activated carbon asymmetric supercapacitor"
        },
        {
          "value": 13.11,
          "property_type": "Energy_Density",
          "unit": "Wh/kg",
          "test_conditions": "Power density of 8 kW/kg in M-MXene-5/activated carbon asymmetric supercapacitor"
        },
        {
          "value": 90.4,
          "property_type": "Capacitance",
          "unit": "%",
          "test_conditions": "After 10000 cycles in the asymmetric supercapacitor device"
        }
      ],
      "applications": [
        {
          "metric": "specific_capacitance",
          "value": 223.4,
          "notes": "Porous M-MXene film measured at a scan rate of 1000 mV/s",
          "unit": "F/g",
          "application_type": "energy_storage"
        },
        {
          "metric": "energy_density",
          "value": 16.88,
          "notes": "M-MXene-5/activated carbon asymmetric supercapacitor at a power density of 799 W/kg",
          "unit": "Wh/kg",
          "application_type": "energy_storage"
        },
        {
          "metric": "energy_density",
          "value": 13.11,
          "notes": "M-MXene-5/activated carbon asymmetric supercapacitor at a power density of 8 kW/kg",
          "unit": "Wh/kg",
          "application_type": "energy_storage"
        },
        {
          "metric": "capacitance_retention",
          "value": 90.4,
          "notes": "Cycling stability after 10000 cycles",
          "unit": "%",
          "application_type": "energy_storage"
        }
      ]
    },
    "extraction_failed": false,
    "_latency_s": 15.379
  },
  {
    "title": "Advancements and approaches in developing MXene-based hybrid composites for improved supercapacitor electrodes",
    "authors": "Thibeorchews Prasankumar, Kaaviah Manoharan, N.K. Farhana, Shahid Bashir, K. Ramesh, S. Ramesh, Vigna K. Ramachandaramurthy",
    "journal": "Materials Today Sustainability",
    "year": 2024,
    "doi_url": "https://doi.org/10.1016/j.mtsust.2024.100963",
    "sciencedirect_url": "https://www.sciencedirect.com/science/article/pii/S2589234724002999",
    "issn": "2589-2347",
    "abstract": "The rapid increase in population and widespread use of energy-consuming technologies are contributing to a substantial increase in the world s energy consumption. Supercapacitors have recently become a more desirable alternative due to their quick charging and discharging times, high power densities, and extended cycle lives. For many researchers, improving supercapacitor efficiency for multifunctional applications is a major area of study. Many elements have been employed as electrode materials to provide the best energy and power density while achieving the largest specific capacitance. Among these materials, 2D transition metal carbides and nitrides, commonly called MXenes, are emerging candidates, particularly in electrochemical energy storage applications. Because of their strength, flexibility, unique structure, increased electrical conductivity, large surface area, diversity of active sites, hydrophobicity, and hydrophilicity for cutting-edge energy storage technologies, MXenes are among the best active electrode materials. MXene, with its unique 2D layered structure, offers the infinite possibility of the intercalation of various capacitive materials. Also, MXenes have the properties of high hydrophilicity of metal oxides and high electrical conductivity of metals. Alongside, activated carbon (AC), graphene, carbon nanotubes (CNTs), transition metal oxides, and conducting polymers (CPs) act as excellent electrode materials owing to their outstanding thermal, mechanical, electrical, and morphological properties. According to recent studies, one of the perfect methods for energy storage applications is to integrate MXenes with other superior elements for generating MXene-based composite electrode materials. This review includes recent developments in the investigation of MXene-based hybrid composites for supercapacitors. It covers composite s synthesis strategies, electrode architecture, electrochemical performance, and their efficiency in supercapacitors.",
    "conclusion": "8 Conclusion This review examines supercapacitors in detail, including their specifications, applications, development of electrode materials, and principles of operation. It was briefly mentioned how supercapacitors are categorized based on their mechanisms. The review centers on the most recent advancements in MXenes and supercapacitor research. MXenes of various kinds are synthesized and their combinations are investigated. The most thoroughly studied material is Ti 3 C 2 T X MXene, and research is currently underway. Several synthesis techniques used during the MAX phase are briefly reviewed in the current review. There are many different etching procedures available for creating MXenes, including F-free, fluoride-based, and HF acid etching. It is crucial to remember that the range of unique morphologies and adjustable surfaces could be primarily attributed to the etching circumstances. It was discovered that combining MXenes with other materials, like carbon, polymers, transition metal oxides, and MOF, for the supercapacitor electrode material improved both the electrochemical and overall mechanical performance. Non-etheless, it is frequently noted that MXene transition metal oxide composites have poor mechanical characteristics. As a result, we hope that our analysis will help researchers identify suitable MXene and activated carbon composite energy storage systems to help them overcome obstacles. Furthermore, the summary offered in this review will help future investigators to carry out their research on MXene dispersal and denudation techniques in order to produce MXene hybrids with enhanced electrochemical performance.",
    "keywords": [
      "MXene",
      "Hybrid composites",
      "Electrode",
      "Supercapacitor"
    ],
    "extracted_data": {
      "materials": [
        {
          "fabrication_method": "",
          "mxene_composition": "Ti3C2Tx",
          "composite_material": "",
          "synthesis_method": "F-free, fluoride-based, or HF acid etching"
        },
        {
          "fabrication_method": "",
          "mxene_composition": "",
          "composite_material": "activated carbon",
          "synthesis_method": ""
        },
        {
          "fabrication_method": "",
          "mxene_composition": "",
          "composite_material": "graphene",
          "synthesis_method": ""
        },
        {
          "fabrication_method": "",
          "mxene_composition": "",
          "composite_material": "carbon nanotubes",
          "synthesis_method": ""
        },
        {
          "fabrication_method": "",
          "mxene_composition": "",
          "composite_material": "transition metal oxides",
          "synthesis_method": ""
        },
        {
          "fabrication_method": "",
          "mxene_composition": "",
          "composite_material": "conducting polymers",
          "synthesis_method": ""
        },
        {
          "fabrication_method": "",
          "mxene_composition": "",
          "composite_material": "metal-organic frameworks",
          "synthesis_method": ""
        }
      ],
      "properties": [],
      "applications": []
    },
    "extraction_failed": false,
    "_latency_s": 8.619
  },
  {
    "title": "Enhanced charge storage using in-situ grown NiGa-layered double hydroxide on V4C3Tx MXene for supercapacitor applications",
    "authors": "Dana Susan Abraham, Mari Vinoba, Margandan Bhagiyalakshmi",
    "journal": "Journal of Power Sources",
    "year": 2025,
    "doi_url": "https://doi.org/10.1016/j.jpowsour.2025.236688",
    "sciencedirect_url": "https://www.sciencedirect.com/science/article/pii/S0378775325005245",
    "issn": "0378-7753",
    "abstract": "Developing remarkable hierarchical heterostructures in nanocomposites is crucial for enhancing electrochemical performance. Heterostructures combining layered double hydroxides (LDHs) and MXenes garner considerable attention as key candidates in energy conversion and storage. By fusing conductive 2D MXenes with LDHs, the advantages of both materials are effectively harnessed. Herein, nickel gallium layered double hydroxide (NiGa-LDH) is in situ grown on the V4C3Tx MXene surface to form NiGa-LDH V4C3Tx MXene (NGV) nanocomposite. The robust interfacial interaction and superior electronic connection between NiGa-LDH and V4C3Tx MXene nanosheet bolster structural stability, enhances electrolyte accessibility, and boost electrical conductivity, thus delivers a specific capacity of 268.85 mAh g 1 for NGV-11 at 1 A g 1. The fabricated NGV-11 AC device achieves an impressive energy density of 56.41 Wh kg 1 at a power density of 800 W kg 1 and exceptional cycling stability of 93.24 retention after 5000 cycles. The results show that the synergistic interaction between NiGa-LDH and V4C3Tx MXene significantly improves the charge storage capacity in the nanocomposite. This study presents a simple and effective approach for designing vanadium-based MXene with LDH for high-performance supercapacitors.",
    "conclusion": "In summary, NiGa-LDH was in situ grown on the surface of delaminated V4 C3 Tx MXene nanosheets via a facile hydrothermal procedure leveraging the electrostatic interactions between LDH and MXene. Various ratios of nickel and gallium were explored to optimize capacity performance, resulting in the Ni-Ga (1:1) LDH V4 C3 Tx MXene (NGV-11) nanocomposite demonstrating a notable increase in specific capacity to 268.85 mAh g 1 at 1 A g 1 . This enhanced capacity can be attributed to the synergistic interaction between NiGa-LDH and V4 C3 Tx MXene, where the abundant active sites of NiGa-LDH are complemented by the superior electrical conductivity and structural stability of V4 C3 Tx MXene. NGV-11 AC supercapacitor device attained a remarkable energy density of 56.41 Wh kg 1 at a power density of 800 W kg 1 , an impressive cycling stability with 93.24 capacitance retention, and a coulombic efficiency of 96.96 after 5000 cycles. Thus, the integration of NiGa-LDH with V4 C3 Tx MXene addresses common challenges in LDH-based materials, such as low conductivity and limited cycling stability, positioning the NGV-11 nanocomposite as a competitive candidate for next-generation energy storage systems. Hence, the study shows that NiGa-LDH V4 C3 Tx MXene nanocomposite confers notable prospects as electrode material in the field of energy storage applications. Moreover, this study lays a strong foundation for advancing vanadium-based MXene-LDH hybrids in future energy storage research. CRediT authorship contribution statement Dana Susan Abraham: Writing review editing, Writing original draft, Visualization, Software, Resources, Methodology, Investigation, Formal analysis, Data curation, Conceptualization. Mari Vinoba: Writing review editing, Validation, Investigation. Margandan Bhagiyalakshmi: Conceptualization, Resources, Methodology, Investigation, Validation, Writing review editing, Supervision, Project administration,",
    "keywords": [
      "MXene",
      "Vanadium",
      "Layered double hydroxide",
      "Gallium",
      "Supercapacitor",
      "Nanocomposite"
    ],
    "extracted_data": {
      "materials": [
        {
          "fabrication_method": "In situ hydrothermal growth of NiGa-LDH on delaminated V4C3Tx MXene via electrostatic interactions",
          "mxene_composition": "V4C3Tx",
          "composite_material": "NiGa-LDH/V4C3Tx MXene (NGV-11; Ni:Ga = 1:1)",
          "synthesis_method": "Delamination of V4C3Tx MXene nanosheets"
        }
      ],
      "properties": [
        {
          "value": 268.85,
          "property_type": "Specific_Capacity",
          "unit": "mAh/g",
          "test_conditions": "NGV-11 electrode at 1 A/g"
        },
        {
          "value": 56.41,
          "property_type": "Energy_Density",
          "unit": "Wh/kg",
          "test_conditions": "NGV-11 asymmetric supercapacitor device at 800 W/kg"
        },
        {
          "value": 93.24,
          "property_type": "Capacitance",
          "unit": "%",
          "test_conditions": "NGV-11 asymmetric supercapacitor device after 5000 cycles"
        },
        {
          "value": 96.96,
          "property_type": "Coulombic_Efficiency",
          "unit": "%",
          "test_conditions": "NGV-11 asymmetric supercapacitor device after 5000 cycles"
        }
      ],
      "applications": [
        {
          "metric": "specific_capacity",
          "value": 268.85,
          "notes": "NGV-11 electrode measured at 1 A/g",
          "unit": "mAh/g",
          "application_type": "energy_storage"
        },
        {
          "metric": "energy_density",
          "value": 56.41,
          "notes": "NGV-11 asymmetric supercapacitor device at a power density of 800 W/kg",
          "unit": "Wh/kg",
          "application_type": "energy_storage"
        },
        {
          "metric": "capacitance_retention",
          "value": 93.24,
          "notes": "Measured after 5000 cycles",
          "unit": "%",
          "application_type": "energy_storage"
        },
        {
          "metric": "coulombic_efficiency",
          "value": 96.96,
          "notes": "Measured after 5000 cycles",
          "unit": "%",
          "application_type": "energy_storage"
        }
      ]
    },
    "extraction_failed": false,
    "_latency_s": 12.67
  },
  {
    "title": "High-performance asymmetric supercapacitors based on 2D MXene NiCoP hybrid and ZIF derived porous nanocarbon",
    "authors": "Erdenebayar Baasanjav, K.A. Sree Raj, Hafis Hakkeem, Chandra Sekhar Rout, Sang Mun Jeong",
    "journal": "Journal of Materials Science Technology",
    "year": 2025,
    "doi_url": "https://doi.org/10.1016/j.jmst.2024.12.032",
    "sciencedirect_url": "https://www.sciencedirect.com/science/article/pii/S1005030225000672",
    "issn": "1005-0302",
    "abstract": "The performance of supercapacitors can be improved by strategically designing 2D MXene-based electrodes with excellent electrochemical properties. However, several challenges remain in developing hybrid materials based on 2D MXenes due to restacking, which hinders energy storage performance. In this work, we successfully synthesized a 2D MXene Ni-Co phosphide (MX NCP) hybrid material for supercapacitors via a facile hydrothermal reaction followed by phosphorization. The optimized MX NCP positive electrode showed good energy storage performance with a specific capacitance of 1754.0 F g 1 at 3 mA cm 2 in a three-electrode configuration. The synergistic effect of MXene and Ni-Co phosphide has contributed towards the enhanced charge storage performance. Furthermore, an asymmetric supercapacitor (ASC) fabricated with MX NCP and porous nanocarbon (PNC) delivered a maximum energy density of 54.3 Wh kg 1 at a power density of 565.6 W kg 1 with a cycling stability of 93.8 after 10,000 cycles. To evaluate the practical versatility of the ASC, a planar device was successfully fabricated making MX NCP a promising electrode material in next-generation wearable and flexible supercapacitors.",
    "conclusion": "In summary, a 2D MXene-based NiCoP hybrid structure was successfully synthesized via a cost-effective hydrothermal reaction and phosphorization process. The designed and well-developed 2D MXene NCP composite exhibits large porous active sites, abundant redox-active sites and exceptional electrical conductivity, which collectively promote enhanced Faradaic redox reactions, efficient electrolyte diffusion, and fast electron transport. The synergistic interaction between the MXene sheets and NCP nanorods leads to remarkable electrochemical performance, achieving a high specific capacitance of 1754.0 F g 1 at 3 mA cm 2 , along with good rate capability and higher stability, with minimal loss in activity after 5000 charge discharge cycles. Additionally, a hybrid ASC device constructed using MX-3 NCP as the positive electrode and PNC as the negative electrode, delivered a high specific energy of 54.3 Wh kg 1 at a power density of 565.6 W kg 1 and maintained 32.6 Wh kg 1 at a high-power density of 6270 W kg 1 . The device also demonstrated exceptional cyclic stability by retaining 93.8 of its capacitance after 10,000 cycles and excellent adaptability in practical applications. Moreover, TMP MXene composites can be promising electrodes for the development of hybrid supercapacitor technologies. CRediT authorship contribution statement Erdenebayar Baasanjav: Writing original draft, Methodology, Data curation. K.A. Sree Raj: Investigation, Formal analysis. Hafis Hakkeem: Writing original draft, Visualization, Data curation. Chandra Sekhar Rout: Writing review editing, Supervision. Sang Mun Jeong: Writing review editing, Supervision,",
    "keywords": [
      "2D MXene",
      "Supercapacitor",
      "Metal phosphides",
      "Porous nanocarbon",
      "Energy density"
    ],
    "extracted_data": {
      "materials": [
        {
          "fabrication_method": "Hydrothermal reaction followed by phosphorization; asymmetric supercapacitor assembled using MX-3 NCP as the positive electrode and PNC as the negative electrode; planar device fabrication",
          "mxene_composition": "",
          "composite_material": "2D MXene-NiCoP hybrid; porous nanocarbon (PNC)",
          "synthesis_method": ""
        }
      ],
      "properties": [
        {
          "value": 1754.0,
          "property_type": "Capacitance",
          "unit": "F/g",
          "test_conditions": "At 3 mA/cm² in a three-electrode configuration"
        },
        {
          "value": 54.3,
          "property_type": "Energy_Density",
          "unit": "Wh/kg",
          "test_conditions": "At a power density of 565.6 W/kg in an asymmetric supercapacitor"
        },
        {
          "value": 32.6,
          "property_type": "Energy_Density",
          "unit": "Wh/kg",
          "test_conditions": "At a power density of 6270 W/kg in an asymmetric supercapacitor"
        },
        {
          "value": 565.6,
          "property_type": "Power_Density",
          "unit": "W/kg",
          "test_conditions": "At an energy density of 54.3 Wh/kg"
        },
        {
          "value": 6270.0,
          "property_type": "Power_Density",
          "unit": "W/kg",
          "test_conditions": "At an energy density of 32.6 Wh/kg"
        },
        {
          "value": 93.8,
          "property_type": "Capacitance",
          "unit": "%",
          "test_conditions": "After 10000 charge-discharge cycles"
        }
      ],
      "applications": [
        {
          "metric": "specific_capacitance",
          "value": 1754.0,
          "notes": "Optimized MX NCP positive electrode tested at 3 mA/cm² in a three-electrode configuration",
          "unit": "F/g",
          "application_type": "energy_storage"
        },
        {
          "metric": "energy_density",
          "value": 54.3,
          "notes": "MX-3 NCP/PNC asymmetric supercapacitor at a power density of 565.6 W/kg",
          "unit": "Wh/kg",
          "application_type": "energy_storage"
        },
        {
          "metric": "energy_density",
          "value": 32.6,
          "notes": "MX-3 NCP/PNC asymmetric supercapacitor at a power density of 6270 W/kg",
          "unit": "Wh/kg",
          "application_type": "energy_storage"
        },
        {
          "metric": "capacitance_retention",
          "value": 93.8,
          "notes": "Capacitance retained after 10000 cycles",
          "unit": "%",
          "application_type": "energy_storage"
        }
      ]
    },
    "extraction_failed": false,
    "_latency_s": 14.971
  },
  {
    "title": "Synergistically coupling of ternary hydrotalcite and Ti3C2Tx-MXene nanosheets boosting electronic transmission in energy storage",
    "authors": "Lu Luo, Qiuyan Kong, Qianqian Zhang, Jing Zhang, Mizi Fan, Weigang Zhao",
    "journal": "Journal of Power Sources",
    "year": 2024,
    "doi_url": "https://doi.org/10.1016/j.jpowsour.2024.234940",
    "sciencedirect_url": "https://www.sciencedirect.com/science/article/pii/S0378775324008929",
    "issn": "0378-7753",
    "abstract": "Layered double hydroxides (LDH) and two-dimensional metal carbides (Ti3C2Tx) garner significant attention in recent years. LDH Ti3C2Tx nanohybrids combine the unique characteristics of individual component, making them a promising option for high-power energy storage applications. Here, we present a composite electrode constructed by synergistic coupling of Ti3C2Tx and ternary hydrotalcite (NiCoMn-LDH). Strong interfacial interactions between the NiCoMn-LDH array and Ti3C2Tx nanoflakes, along with effective electron coupling, contribute to enhanced structural stability, conductivity, and electrolyte accessibility, thereby significantly promoting the kinetics of redox reactions. The intriguing lace-like structure fully utilizes the high activity of NiCoMn-LDH and the excellent conductivity of Ti3C2Tx, allowing LDH Ti3C2Tx to exhibit an impressive output capacitance of 1102.9 F g 1 at 1 A g 1, coupled with notable rate capability (66.87 at 20 A g 1). The constructed LDH Ti3C2Tx AC hybrid supercapacitor (HSC) achieves a remarkable energy density of 47.3 Wh kg 1 at 800 W kg 1. Following 5000 cycles, the specific capacity of HSC decreases by merely 8.3 , while achieving a Coulombic efficiency of 99 , showcasing remarkable durability and reversible reaction characteristics. This study provides a streamlined and effective methodology for crafting LDH Ti3C2Tx nanohybrids, showcasing robust coupled interfaces and exceptional electrochemical energy storage application.",
    "conclusion": "4 Conclusions In summary, the LDH Ti 3 C 2 T x nanohybrids with intriguing lace-like structure were successfully developed via synergistically coupling Ti 3 C 2 T x MXene with ternary hydrotalcite (NiCoMn-LDH). The disordered crisscross arrangement of the NiCoMn-LDH arrays have enabled a high porosity and abundant active sites. Coupled with Ti 3 C 2 T x serving as an electronic transmission bridge, the LDH Ti 3 C 2 T x nanohybrid exhibits outstanding electrical conductivity, showcasing a remarkable specific capacitance of 1102.9 F g 1 and demonstrating a rate capability of 66.87 at 20 A g 1 . Further assembly of the LDH Ti 3 C 2 T x -2 AC hybrid supercapacitor (HSC) yields a maximum energy density of 47.3 Wh kg 1 (at 800 W kg 1 ), maintaining a considerable energy density of 35.7 Wh kg 1 even at 8000 W kg 1 . Moreover, the HSC device demonstrates distinguished durability (91.7 ) and Coulombic efficiency (99 ) after 5000 cycles. This work highlights the rational combination of 2D Ti 3 C 2 T x with highly active transition metal compounds, showcasing their synergistic effects in enhancing the performance of nanohybrids. This presents thrilling possibilities for the design of devices for electrochemical energy harvesting and storage.",
    "keywords": [
      "NiCoMn-LDH",
      "Ti3C2Tx",
      "Lace-like structure",
      "Hybrid supercapacitors"
    ],
    "extracted_data": {
      "materials": [
        {
          "fabrication_method": "Synergistic coupling of Ti3C2Tx MXene nanosheets with ternary NiCoMn-LDH, followed by assembly with activated carbon into a hybrid supercapacitor",
          "mxene_composition": "Ti3C2Tx",
          "composite_material": "NiCoMn-LDH/Ti3C2Tx nanohybrid",
          "synthesis_method": ""
        }
      ],
      "properties": [
        {
          "value": 1102.9,
          "property_type": "Capacitance",
          "unit": "F/g",
          "test_conditions": "At 1 A/g"
        },
        {
          "value": 47.3,
          "property_type": "Energy_Density",
          "unit": "Wh/kg",
          "test_conditions": "At 800 W/kg in the LDH/Ti3C2Tx-2/AC hybrid supercapacitor"
        },
        {
          "value": 35.7,
          "property_type": "Energy_Density",
          "unit": "Wh/kg",
          "test_conditions": "At 8000 W/kg in the LDH/Ti3C2Tx-2/AC hybrid supercapacitor"
        }
      ],
      "applications": [
        {
          "metric": "rate_capability",
          "value": 66.87,
          "notes": "Measured at 20 A/g for the LDH/Ti3C2Tx nanohybrid",
          "unit": "%",
          "application_type": "energy_storage"
        },
        {
          "metric": "capacitance_retention",
          "value": 91.7,
