Repository: BRUH-MAIN/LiteratureMiningLLM

# Literature Mining LLM

A comprehensive RAG-based multi-agent system for mining literature using LangChain, Pinecone, and various LLMs with enhanced hybrid search capabilities.

## 🚀 Recent Enhancements

This project now features an **Enhanced RAG Tool** with hybrid search capabilities that combines semantic and keyword search for superior information retrieval. See [RAG_ENHANCEMENT.md](RAG_ENHANCEMENT.md) for detailed documentation.

### Key New Features:
- **Hybrid Search**: Combines semantic (dense vector) and keyword (BM25) search
- **Direct PineconeVectorStore Integration**: Simplified architecture using `langchain_pinecone`

File: results/runs/gpt-5.6-sol/run_stats.json
{
  "run_key": "gpt-5.6-sol",
  "provider": "openai",
  "model": "gpt-5.6-sol",
  "thinking_level": null,
  "thinking_enabled": null,
  "total_papers": 60,
  "successful_extractions": 58,
  "failed_extractions": 2,
  "total_time_s": 863.27,
  "avg_latency_s": 14.388,
  "total_input_tokens": 91490,
  "total_output_tokens": 53115,
  "est_cost_usd": 2.0367,
  "pricing": "real metered cost via Kaggle Model Proxy (kaggle_benchmarks Usage), not an estimate table",
  "generated_at": "2026-07-22T15:39:00.688347",
  "source": "kaggle_benchmarks (kbench) reference-panel run, see commands.md in this directory"
}

File: results/runs/gpt-5.6-sol/extractions.json (part 2 of 9)
[
          "notes": "After 5000 cycles in the LDH/Ti3C2Tx-2/AC hybrid supercapacitor",
          "unit": "%",
          "application_type": "energy_storage"
        },
        {
          "metric": "coulombic_efficiency",
          "value": 99.0,
          "notes": "After 5000 cycles in the LDH/Ti3C2Tx-2/AC hybrid supercapacitor",
          "unit": "%",
          "application_type": "energy_storage"
        }
      ]
    },
    "extraction_failed": false,
    "_latency_s": 9.443
  },
  {
    "title": "Nitrogen doped graphene quantum dots (NGQD) pillared Ta4C3Tx MXene as high-performance electrochemical supercapacitors",
    "authors": "Sabeen Fatima, M. Waqas Hakim, Xiaoxiao Zheng, Yu Sun, Ziheng Li, Nan Han, Muyang Li, Zeyuan Wang, Lei Han, Liang Wang, Safia Khan, Jiangwei Liu, Hu Li",
    "journal": "Journal of Power Sources",
    "year": 2025,
    "doi_url": "https://doi.org/10.1016/j.jpowsour.2025.237190",
    "sciencedirect_url": "https://www.sciencedirect.com/science/article/pii/S0378775325010262",
    "issn": "0378-7753",
    "abstract": "Two-dimensional (2D) materials are proved to possess outstanding energy storage capabilities for advanced supercapacitors, yet these materials require modification to overcome field obstacles and reach their full potential. Here, we prepared tantalum carbide MXene and nitrogen-doped graphene quantum dots (NGQD) by adopting facile synthesis routes. Surface engineering of 2D tantalum carbide sheets is carefully performed with zero-dimensional graphene to achieve NGQD Ta4C3Tx nanosheets. The compositional analysis demonstrated the attachment of quantum dots with MXene sheets. The modified 1.5 -NGQD Ta4C3Tx, 3 -NGQD Ta4C3Tx, 5 -NGQD Ta4C3Tx, 7 -NGQD Ta4C3Tx and 10 -NGQD Ta4C3Tx nanosheets presented enhanced energy storage capability than NGQD and plain MXene. Graphene quantum dots enable Ta4C3Tx to have faster more stable reaction kinetics and enhance the gravimetric capacitance 7 folds (701 F g) compared to plain MXene (100 F g). Due to the exceptional working electrode performances, an asymmetric supercapacitor is also fabricated with NGQD Ta4C3Tx nanosheets as working electrode. The device exhibited a pseudocapacitive battery-like storage mechanism with a specific capacity of 110 Cg-1, power and energy densities of 9000 W kg and 55 W-h Kg respectively. Due to the low corrosion rate exhibited by Tafel plots an excellent capacity retention is observed up to 20000 cycles. The study imparts valuable insights into engineering 0D 2D nanostructures for next-generation energy storage systems.",
    "conclusion": "In this study, we have prepared Ta4 C3 Tx MXene and nitrogen doped graphene quantum dots (NGQD) using easy and cost-effective synthesis routes. Ta4 C3 Tx MXene sheets were surface engineered via NGQD by adopting a solvothermal synthesis approach. Various NGQD Ta4 C3 Tx nanosheets were created by carefully regulating the surface engineering of Ta4 C3 Tx sheets with NGQD varying concentrations from 1.5 to 10 . For the assessment of working materials quality, shape, crystallinity, chemical structure, and elemental content, different supporting characterizations such as UV vis, PL, Raman, XRD, TEM, FTIR, SEM and XPS were also performed. The effective synthesis and excellent quality of every material were explained by these characterizations. To test the charge storage capabilities NGQD, Ta4 C3 Tx , 1.5 -NGQD Ta4 C3 Tx , 3 -NGQD Ta4 C3 Tx , 5 -NGQD Ta4 C3 Tx , 7 -NGQD Ta4 C3 Tx, and 10 -NGQD Ta4 C3 Tx nanosheets were employed as working electrodes in 1 M KOH electrolyte. With the attachment of nitrogen doped graphene quantum dots the charge storage of Ta4 C3 Tx nanosheets was not only enhanced up to sevenfold but also displayed excellent stability for 20k repeated cycles. The performance evaluation of 5 -NGQD Ta4 C3 Tx AC capacitor device demonstrated charge storage characteristics in between pseudocapacitance and battery-like properties, along with long-term stability. Also, the increased specific capacity, power, and energy density of the device make 5 -NGQD Ta4 C3 Tx a superior candidate for energy storage device applications. All things considered, this work offers guidance on how to modify dense MXene phases, such as tantalum carbide, to improve their electrochemical device performances relative to their plain forms. CRediT authorship contribution statement Sabeen Fatima: Writing original draft, Visualization, Validation, Methodology, Investigation, Conceptualization. M. Waqas Hakim: Validation, Formal analysis. Xiaoxiao Zheng: Writing review editing. Yu Sun: Writing review editing. Ziheng Li: Software. Nan Han: Visualization. Muyang Li: Software. Zeyuan Wang: Writing review editing. Lei Han: Software. Liang Wang: Visualization. Safia Khan: Writing review editing. Jiangwei Liu: Resources, Formal analysis. Hu Li: Resources, Project administration,",
    "keywords": [
      "Nitrogen doped graphene Quantum Dots (NGQD)",
      "Tantalum carbide (Ta4C3Tx) MXene",
      "Supercapacitors",
      "Electrochemical energy storage",
      "MXene electrodes"
    ],
    "extracted_data": {
      "materials": [
        {
          "fabrication_method": "Solvothermal surface engineering of Ta4C3Tx sheets with NGQDs; asymmetric 5-NGQD-Ta4C3Tx/activated carbon supercapacitor fabrication",
          "mxene_composition": "Ta4C3Tx",
          "composite_material": "nitrogen-doped graphene quantum dot-pillared Ta4C3Tx (NGQD-Ta4C3Tx)",
          "synthesis_method": "Facile, cost-effective synthesis route; specific MXene synthesis method not stated"
        }
      ],
      "properties": [
        {
          "value": 701.0,
          "property_type": "Capacitance",
          "unit": "F/g",
          "test_conditions": "NGQD-Ta4C3Tx working electrode in 1 M KOH electrolyte"
        },
        {
          "value": 100.0,
          "property_type": "Capacitance",
          "unit": "F/g",
          "test_conditions": "Plain Ta4C3Tx MXene working electrode in 1 M KOH electrolyte"
        }
      ],
      "applications": [
        {
          "metric": "specific_capacity",
          "value": 110.0,
          "notes": "Asymmetric supercapacitor using NGQD-Ta4C3Tx as the working electrode; pseudocapacitive battery-like storage mechanism",
          "unit": "C/g",
          "application_type": "energy_storage"
        },
        {
          "metric": "power_density",
          "value": 9000.0,
          "notes": "Asymmetric supercapacitor device",
          "unit": "W/kg",
          "application_type": "energy_storage"
        },
        {
          "metric": "energy_density",
          "value": 55.0,
          "notes": "Asymmetric supercapacitor device",
          "unit": "Wh/kg",
          "application_type": "energy_storage"
        },
        {
          "metric": "cycle_life",
          "value": 20000.0,
          "notes": "Excellent long-term capacity retention attributed to a low corrosion rate",
          "unit": "cycles",
          "application_type": "energy_storage"
        }
      ]
    },
    "extraction_failed": false,
    "_latency_s": 11.209
  },
  {
    "title": "Improving the bimetallic interactions of CeO2 MnO2 MXenes for supercapacitor electrode applications",
    "authors": "Faiz Imran, Azmat Hussain, Ibrahim Aladhyani, Fawad Ali, Shahbaz Afzal, Raphael M. Obodo",
    "journal": "Materials Chemistry and Physics",
    "year": 2025,
    "doi_url": "https://doi.org/10.1016/j.matchemphys.2025.130625",
    "sciencedirect_url": "https://www.sciencedirect.com/science/article/pii/S0254058425002718",
    "issn": "0254-0584",
    "abstract": "The characteristics of large surface area, high chemical firmness and virtuous electrical conductivity make MXene-based electrodes an emerging potential material for supercapacitor electrode applications. The qualities of invented electrodes were examined using X-ray diffraction (XRD), scanning electron microscopy (SEM), energy dispersive spectroscopy (EDS), UV visible spectroscopy, and electrochemical analysis. The estimated specific capacitance of 1370 F g-1 from cyclic voltammetry (CV) at a scan rate of 1.0 mVs 1 and 1520 F g-1 from galvanostatic charge-discharge (GCD) at 0.5 Ag-1 current density, respectively, were obtained from the CeO2 MnO2 MXene electrode. The study s findings suggest that the addition of MXene caused the manufactured electrodes electrochemical properties to improve. The electrodes CeO2 MXene, MnO2 MXene, and CeO2 MnO2 MXene have proven to be quite effective, which makes them a good option for supercapacitor electrode application. The CeO2 MnO2 MXene electrode was found to exhibit remarkable cyclic stability at 0.5 Ag-1 current density, maintaining 73.5 of its initial measurements after 10,000 full cycles.",
    "conclusion": "Summarily, CeO2 MXene, MnO2 MXene, and CeO2 MnO2 MXene nanocomposites have been effectively produced utilizing the SILAR deposition process. Nanocrystals with sizes ranging from 32.68 to 38.55 nm were evenly attached to the MXene sheets, making them suitable for use as electrode materials in supercapacitors. The results indicate that the composite electrode exhibited impressive specific capacitance values of 1123, 1270, 1520, and 873, 1020, 1265 F g-1 , respectively, when subjected to GCD tests at current densities of 0.5 Ag-1 and 1.0 Ag-1 . In addition, when these electrodes were used to interact with the CV at a scan rate of 1.0 mVs 1 , they exhibited specific capacitances of 972, 1125, and 1370 F g-1 , respectively. The CeO2 MnO2 MXene electrode demonstrated the highest specific capacitance, energy, and power densities. Remarkably, it maintained 73.4 of its capacity after undergoing 10,000 full cycles. These electrodes exhibited high specific capacitance due to two charge storage mechanisms: electric double-layer capacitance from the Mene and pseudo capacitance from CeO2 and MnO2 , respectively. This can be attributed to an increase in the types and quantity of ions, as well as the presence of MXene, which promotes the formation of stronger connections between different ions and improves the structure and shape of nanoparticles. CRediT authorship contribution statement Faiz Imran: Software, Resources, Methodology, Investigation,",
    "keywords": [
      "Supercapacitor",
      "Electrode",
      "MXene",
      "Synergistic collaboration",
      "Specific capacitance"
    ],
    "extracted_data": {
      "materials": [
        {
          "fabrication_method": "SILAR deposition process",
          "mxene_composition": "",
          "composite_material": "CeO2-MXene nanocomposite",
          "synthesis_method": ""
        },
        {
          "fabrication_method": "SILAR deposition process",
          "mxene_composition": "",
          "composite_material": "MnO2-MXene nanocomposite",
          "synthesis_method": ""
        },
        {
          "fabrication_method": "SILAR deposition process",
          "mxene_composition": "",
          "composite_material": "CeO2-MnO2-MXene nanocomposite",
          "synthesis_method": ""
        }
      ],
      "properties": [
        {
          "value": 32.68,
          "property_type": "Crystallite_Size",
          "unit": "nm",
          "test_conditions": "Minimum of the reported nanocrystal size range for nanocrystals attached to MXene sheets"
        },
        {
          "value": 38.55,
          "property_type": "Crystallite_Size",
          "unit": "nm",
          "test_conditions": "Maximum of the reported nanocrystal size range for nanocrystals attached to MXene sheets"
        },
        {
          "value": 1123.0,
          "property_type": "Capacitance",
          "unit": "F/g",
          "test_conditions": "CeO2-MXene electrode; GCD at 0.5 A/g"
        },
        {
          "value": 873.0,
          "property_type": "Capacitance",
          "unit": "F/g",
          "test_conditions": "CeO2-MXene electrode; GCD at 1.0 A/g"
        },
        {
          "value": 1270.0,
          "property_type": "Capacitance",
          "unit": "F/g",
          "test_conditions": "MnO2-MXene electrode; GCD at 0.5 A/g"
        },
        {
          "value": 1020.0,
          "property_type": "Capacitance",
          "unit": "F/g",
          "test_conditions": "MnO2-MXene electrode; GCD at 1.0 A/g"
        },
        {
          "value": 1520.0,
          "property_type": "Capacitance",
          "unit": "F/g",
          "test_conditions": "CeO2-MnO2-MXene electrode; GCD at 0.5 A/g"
        },
        {
          "value": 1265.0,
          "property_type": "Capacitance",
          "unit": "F/g",
          "test_conditions": "CeO2-MnO2-MXene electrode; GCD at 1.0 A/g"
        },
        {
          "value": 972.0,
          "property_type": "Capacitance",
          "unit": "F/g",
          "test_conditions": "CeO2-MXene electrode; CV at 1.0 mV/s"
        },
        {
          "value": 1125.0,
          "property_type": "Capacitance",
          "unit": "F/g",
          "test_conditions": "MnO2-MXene electrode; CV at 1.0 mV/s"
        },
        {
          "value": 1370.0,
          "property_type": "Capacitance",
          "unit": "F/g",
          "test_conditions": "CeO2-MnO2-MXene electrode; CV at 1.0 mV/s"
        }
      ],
      "applications": [
        {
          "metric": "capacity_retention",
          "value": 73.5,
          "notes": "CeO2-MnO2-MXene supercapacitor electrode after 10000 full cycles at 0.5 A/g; value reported in the abstract",
          "unit": "%",
          "application_type": "energy_storage"
        },
        {
          "metric": "capacity_retention",
          "value": 73.4,
          "notes": "CeO2-MnO2-MXene supercapacitor electrode after 10000 full cycles; value reported in the conclusion",
          "unit": "%",
          "application_type": "energy_storage"
        }
      ]
    },
    "extraction_failed": false,
    "_latency_s": 24.493
  },
  {
    "title": "A one-pot strategy for modifying the surface of Ti3C2Tx MXene",
    "authors": "Ken Aldren S. Usman, Mia Judicpa, Christine Jurene O. Bacal, Kevinilo P. Marquez, Jizhen Zhang, Bhagya Dharmasiri, James D. Randall, Luke C. Henderson, Joselito M. Razal",
    "journal": "Surface and Coatings Technology",
    "year": 2024,
    "doi_url": "https://doi.org/10.1016/j.surfcoat.2024.131522",
    "sciencedirect_url": "https://www.sciencedirect.com/science/article/pii/S0257897224011538",
    "issn": "0257-8972",
    "abstract": "Surface modification of MXenes significantly expands their potential for a wide range of applications. Here, we demonstrate a one-pot spontaneous polymerization of acrylic acid onto MXene sheet surfaces using an aryl diazonium coupling agent (nitrobenzene diazonium salt) as an approach to tune MXene interfacial properties. We use this formation of polymer coatings as a coagulation strategy for spinning fibers from liquid crystal MXene dispersions, obtaining densified free-standing fibers with tensile strength and breaking energy of 155 MPa and 4.5 MJ m 3. This simple method potentially offers a scalable approach for fabricating functional MXene macroarchitectures.",
    "conclusion": "We demonstrated a one-pot polymerization of acrylate monomers, facilitated by the spontaneous reaction of MXene with aryl diazonium species. Unlike most surface radical-initiated methods, we successfully tuned the MXene surface while achieving minimal damage to its inherent chemical composition. This polymerization strategy enabled the coagulation of extruded LC-MXene dispersions into strong and delamination-resistant fibers. The method allows for simultaneous MXene densification and surface functionalization and provides an efficient method for fabricating MXene-based macro-architectures with tailored interfacial properties. CRediT authorship contribution statement Ken Aldren S. Usman: Writing review editing, Writing original draft, Visualization, Validation, Project administration, Methodology, Investigation, Formal analysis, Data curation, Conceptualization. Mia Judicpa: Writing review editing, Writing original draft, Investigation, Formal analysis. Christine Jurene O. Bacal: Investigation, Formal analysis, Data curation. Kevinilo P. Marquez: Writing review editing, Writing original draft, Methodology, Formal analysis. Jizhen Zhang: Writing original draft, Supervision, Formal analysis. Bhagya Dharmasiri: Methodology, Investigation, Formal analysis, Data curation. James D. Randall: Methodology, Investigation, Data curation. Luke C. Henderson: Writing review editing, Writing original draft, Supervision, Project administration,",
    "keywords": [
      "MXenes",
      "Diazonium coupling",
      "Polymerization",
      "Surface modification",
      "fiber spinning"
    ],
    "extracted_data": {
      "materials": [
        {
          "fabrication_method": "One-pot spontaneous polymerization of acrylic acid on MXene using nitrobenzene diazonium salt, followed by coagulation spinning of extruded liquid-crystalline MXene dispersions into fibers",
          "mxene_composition": "Ti3C2Tx",
          "composite_material": "poly(acrylic acid)-coated Ti3C2Tx MXene",
          "synthesis_method": ""
        }
      ],
      "properties": [
        {
          "value": 155.0,
          "property_type": "Fracture_Stress",
          "unit": "MPa",
          "test_conditions": "Tensile strength of densified free-standing MXene fibers"
        },
        {
          "value": 4.5,
          "property_type": "Energy_Density",
          "unit": "MJ/m^3",
          "test_conditions": "Breaking energy of densified free-standing MXene fibers"
        }
      ],
      "applications": []
    },
    "extraction_failed": false,
    "_latency_s": 5.855
  },
  {
    "title": "Cylindrical janus Mosse CNT intercalated into Mxene: A high-performance supercapacitor electrode with high volumetric capacity and flexibility",
    "authors": "Nouf Alharbi",
    "journal": "Journal of Alloys and Compounds",
    "year": 2024,
    "doi_url": "https://doi.org/10.1016/j.jallcom.2024.176273",
    "sciencedirect_url": "https://www.sciencedirect.com/science/article/pii/S0925838824028603",
    "issn": "0925-8388",
    "abstract": "Restoring MXene s intrinsic capacitive function is essential for high-performance supercapacitors. This study presents a new approach to tackle the problem of restacking and improving energy storage. It involves incorporating MoSSe CNT (MoSSe nanosheets wrapped around carbon nanotubes) into MXene films, which are exceptionally electrochemically active. After optimisation, the MoSSe CNT MXene electrode demonstrates remarkable volumetric and gravimetric capacitance values of 1819 F cm ³ and 585 F g ¹, respectively. The exceptional performance of MoSSe CNT arises from the combined effects of MoSSe CNT acting as both spacers and active contributors to pseudocapacitance. The electrode obtained exhibits exceptional rate capability, flexibility, and a high energy density of 47.5 Wh L ¹, making it a highly promising contender for advanced energy storage systems.",
    "conclusion": "To summarize, this study introduces a new and efficient approach for producing high-performance supercapacitor electrodes by integrating MoSSe CNT into MXene sheets. The MoSSe CNT hybrids function as effective spacers to inhibit the restacking of MXene while also making a major contribution to the overall pseudocapacitance. The MoSSe CNT MXene electrode has outstanding volumetric energy storage capacity (1819 F cm 3 ), impressive rate capability, and extraordinary adaptability. In addition, the artificially created symmetrical supercapacitor exhibits a remarkable energy density, emphasizing the potential of this method in the advancement of flexible and high-performance energy storage devices for supplying power to small and portable electronic gadgets. CRediT authorship contribution statement Nouf Alharbi: Writing review editing, Writing original draft, Visualization, Validation, Supervision, Software, Resources, Methodology, Investigation,",
    "keywords": [
      "Cylindrical Janus",
      "Mxene",
      "MXene films",
      "Supercapacitor",
      "MoSSe@CNT/MXene"
    ],
    "extracted_data": {
      "materials": [
        {
          "fabrication_method": "Intercalation of MoSSe CNT (MoSSe nanosheets wrapped around carbon nanotubes) into MXene films",
          "mxene_composition": "",
          "composite_material": "MoSSe CNT/MXene",
          "synthesis_method": ""
        }
      ],
      "properties": [
        {
          "value": 1819.0,
          "property_type": "Capacitance",
          "unit": "F/cm^3",
          "test_conditions": "Optimized MoSSe CNT/MXene electrode; volumetric capacitance"
        },
        {
          "value": 585.0,
          "property_type": "Capacitance",
          "unit": "F/g",
          "test_conditions": "Optimized MoSSe CNT/MXene electrode; gravimetric capacitance"
        },
        {
          "value": 47.5,
          "property_type": "Energy_Density",
          "unit": "Wh/L",
          "test_conditions": "Symmetrical supercapacitor"
        }
      ],
      "applications": [
        {
          "metric": "volumetric_capacitance",
          "value": 1819.0,
          "notes": "Optimized flexible MoSSe CNT/MXene supercapacitor electrode",
          "unit": "F/cm^3",
          "application_type": "energy_storage"
        },
        {
          "metric": "gravimetric_capacitance",
          "value": 585.0,
          "notes": "Optimized MoSSe CNT/MXene supercapacitor electrode",
          "unit": "F/g",
          "application_type": "energy_storage"
        },
        {
          "metric": "volumetric_energy_density",
          "value": 47.5,
          "notes": "Symmetrical supercapacitor intended for flexible and portable electronic devices",
          "unit": "Wh/L",
          "application_type": "energy_storage"
        }
      ]
    },
    "extraction_failed": false,
    "_latency_s": 9.829
  },
  {
    "title": "Self-assembled MXene(Ti3C2Tx) α-Fe2O3 nanocomposite as negative electrode material for supercapacitors",
    "authors": "Ren Zou, Hongying Quan, Menghua Pan, Shuai Zhou, Dezhi Chen, Xubiao Luo",
    "journal": "Electrochimica Acta",
    "year": 2018,
    "doi_url": "https://doi.org/10.1016/j.electacta.2018.09.149",
    "sciencedirect_url": "https://www.sciencedirect.com/science/article/pii/S0013468618321455",
    "issn": "0013-4686",
    "abstract": "To further improve the electrochemical performance of MXene materials, MXene(Ti3C2Tx) α-Fe2O3 nanocomposites are fabricated by a self-assembly method via electrostatic attraction between negatively charged Ti3C2Tx MXenesand positively charged cocoa-like α-Fe2O3 nanoparticles at room temperature. As a negative electrode material, the resulting nanocomposites show excellent electrochemical performance, including a wide operating potential of 1.2 V ( 1.2 0 V), a high specific capacitance of 405.4 F g 1 at the current density of 2 A g 1 and a specific capacitance of 197.6 F g 1 even at the current density of 20 A g 1 in 5 M LiCl. In addition, the nanocomposites possess a high cycling stability with 97.7 capacitance retention of the initial capacitance after 2000 cycles. The impressive results indicate that the prepared MXene(Ti3C2Tx) α-Fe2O3 nanocomposites is a promising negative electrode material for supercapacitor. The self-assemble of MXenes and metal oxides will provide more opportunities for their application in energy storage.",
    "conclusion": "MXene α-Fe2 O3 nanocomposites were prepared through electrostatic attraction with the aid of surfactant. The prepared nanostructure could effective inhibit the restacking of Ti3 C2 Tx MXenes and facilitate electrolyte transport of α-Fe2 O3. Owing to the high conductivity of Ti3 C2 Tx MXenes and the high specific capacitance of α-Fe2 O3 , the fabricated MXene α-Fe2 O3 nanocomposites exhibited a high specific capacitance up to 405.4 F g 1 at the current density of 2 A g 1 , and still 197.62 F g 1 (48.9 remaining) at the current density of 20 A g 1 . In addition, the MXene α-Fe2 O3 electrode showed high cycling stability with 97.7 retention of the initial capacitance after 2000 cycles at a scan rate of 100 mV s 1 . The excellent electrochemical performance of the MXene α-Fe2 O3 nanocomposites demonstrates their potential as negative electrode materials for supercapacitors, and our work provides some new thoughts for the synthesis of MXene metal oxides nanocomposites. Acknowledgements This work was supported by the Aeronautical Science Foundation of China (Grant No. 2014ZF56021 ), the Natural Science Foundation of Jiangxi Province (Grant No. 20181BAB206012 , 20171BAB206046 ), the Foundation of Nanchang Hangkong University (Grant No. EA201701386 ), and the Foundation (Grant No. GJJ150711 , GJJ170579 ) from the Educational Commission of Jiangxi Province .",
    "keywords": [
      "MXenes",
      "Metal oxides",
      "Nanocomposites",
      "Negative electrodes",
      "Supercapacitors"
    ],
    "extracted_data": {
      "materials": [
        {
          "fabrication_method": "Room-temperature self-assembly via electrostatic attraction between negatively charged Ti3C2Tx MXene and positively charged cocoa-like α-Fe2O3 nanoparticles with the aid of surfactant",
          "mxene_composition": "Ti3C2Tx",
          "composite_material": "Ti3C2Tx/α-Fe2O3 nanocomposite",
          "synthesis_method": ""
        }
      ],
      "properties": [
        {
          "value": 405.4,
          "property_type": "Capacitance",
          "unit": "F/g",
          "test_conditions": "Current density of 2 A/g in 5 M LiCl"
        },
        {
          "value": 197.62,
          "property_type": "Capacitance",
          "unit": "F/g",
          "test_conditions": "Current density of 20 A/g in 5 M LiCl"
        },
        {
          "value": 48.9,
          "property_type": "Capacitance",
          "unit": "%",
          "test_conditions": "Current density increased from 2 A/g to 20 A/g"
        },
        {
          "value": 97.7,
          "property_type": "Capacitance",
          "unit": "%",
          "test_conditions": "After 2000 cycles at a scan rate of 100 mV/s"
        }
      ],
      "applications": [
        {
          "metric": "operating_potential_window",
          "value": 1.2,
          "notes": "Negative electrode material for supercapacitors; potential range reported as -1.2 to 0 V",
          "unit": "V",
          "application_type": "energy_storage"
        },
        {
          "metric": "specific_capacitance",
          "value": 405.4,
          "notes": "Measured at 2 A/g in 5 M LiCl",
          "unit": "F/g",
          "application_type": "energy_storage"
        },
        {
          "metric": "specific_capacitance",
          "value": 197.62,
          "notes": "Measured at 20 A/g in 5 M LiCl",
          "unit": "F/g",
          "application_type": "energy_storage"
        },
        {
          "metric": "cycling_capacitance_retention",
          "value": 97.7,
          "notes": "Retention after 2000 cycles at a scan rate of 100 mV/s",
          "unit": "%",
          "application_type": "energy_storage"
        }
      ]
    },
    "extraction_failed": false,
    "_latency_s": 22.672
  },
  {
    "title": "A capacitance-enhanced MXene anode for high-performance and dual-functional quasi-solid-state ammonium ion hybrid supercapacitor",
    "authors": "Qiang Wang, Shenshen Guan, Ranyun Wu, Liangliang Su, Yalong Yang, Xulai Zhu, Yuxia Hu, Junpeng Zhang, Jia Si, Wei Zeng",
    "journal": "Journal of Alloys and Compounds",
    "year": 2025,
    "doi_url": "https://doi.org/10.1016/j.jallcom.2025.179788",
    "sciencedirect_url": "https://www.sciencedirect.com/science/article/pii/S0925838825013465",
    "issn": "0925-8388",
    "abstract": "The aqueous ammonium ion hybrid supercapacitor (AIHSC) for dual-energy storage mechanisms of bulk intercalation and bulk adsorption has attracted extensive attention from researchers in the field of energy storage. However, AIHSC currently lacks sufficiently effective anode materials with high capacitance and stability. Pre-intercalated MXene electrodes have demonstrated high-capacity advantages in the fields of magnesium and zinc ion energy storage, but there have been no research reports in the field of AIHSC. Here, for the first time, pre-intercalated MXene was used as the anode material for AIHSC, and a high-performance multifunctional AIHSC was constructed by combining it with multi-walled carbon nanotubes-FeFe(CN)6 cathode. A series of characterizations and theoretical calculations show that pre-intercalated strategies can effectively enhance the electrochemical properties of MXene. As a result, the pre-intercalated MXene anode shows a superior ammonium storage capacitance of 252 F g 1 and a high stability of 6000 cycles. The quasi-solid-state AIHSC also displays the excellent electrochemical performance and can be directly used as a pressure sensor to monitor external pressure changes and human limb movements. This study provides a viable path to the effective development of high-performance multifunctional AIHSCs and their anodes.",
    "conclusion": "the characterization section confirms the successful preparation of MXene-CTAB and MWCNT-FeHCF electrode materials. The electrochemical test results of anodes show that the MXene-CTAB electrode has a higher specific capacitance of 252 F g 1 compared to that of MXene electrode (197 F g 1 ). The theoretical calculations show the intercalation of CTA+ ions facilitates the transfer of electrons and ions, enhances the adsorption and binding ability of NH4 + to MXene, and reduces the diffusion barrier of NH4 + . The electrochemical test results of cathodes show that the MWCNT-FeHCF electrode also has superior electrochemical performance. The QSS AIHSC constructed based on the MXene-CTAB anode, the (NH4)2 SO4 -PAMH electrolyte and the MWCNT-FeHCF cathode shows superior electrochemical properties, such as a high specific capacitance (122 F g 1 ), high energy density (43 Wh kg 1 ), high power density (800 W kg 1 ) and high cycling stability (capacitance retention is 83 after 2000 cycles). In addition, the QSS AIHSC demonstrates a wide pressure monitoring interval (1 11 N) and high responsiveness (210 ms) when applied as a pressure sensor, and it is able to differentiate finger joint movements through pressure detection. Therefore, MXene-CTAB is an excellent anode material, and the multifunctional QSS AIHSC constructed on the basis of MXene-CTAB anode has a broad application value. CRediT authorship contribution statement Guan Shenshen: Data curation. Wang Qiang: Writing original draft, Software, Methodology, Investigation, Data curation. Zhu Xulai: Formal analysis. Yang Yalong:",
    "keywords": [
      "Ammonium ion hybrid supercapacitor",
      "Anode",
      "MXene",
      "Pre-intercalated",
      "Multifunctional"
    ],
    "extracted_data": {
      "materials": [
        {
          "fabrication_method": "Quasi-solid-state AIHSC constructed using an MXene-CTAB anode, (NH4)2SO4-PAMH electrolyte, and MWCNT-FeHCF cathode",
          "mxene_composition": "",
          "composite_material": "MXene-CTAB",
          "synthesis_method": "CTA+ ion pre-intercalation into MXene"
        }
      ],
      "properties": [
        {
          "value": 252.0,
          "property_type": "Capacitance",
          "unit": "F/g",
          "test_conditions": "MXene-CTAB anode; ammonium ion storage"
        },
        {
          "value": 197.0,
          "property_type": "Capacitance",
          "unit": "F/g",
          "test_conditions": "MXene anode without CTAB pre-intercalation"
        },
        {
          "value": 6000.0,
          "property_type": "Cycle_Life",
          "unit": "cycles",
          "test_conditions": "MXene-CTAB anode"
        },
        {
          "value": 122.0,
          "property_type": "Capacitance",
          "unit": "F/g",
          "test_conditions": "Quasi-solid-state ammonium ion hybrid supercapacitor"
        },
        {
          "value": 43.0,
          "property_type": "Energy_Density",
          "unit": "Wh/kg",
          "test_conditions": "Quasi-solid-state ammonium ion hybrid supercapacitor"
        },
        {
          "value": 800.0,
          "property_type": "Power_Density",
          "unit": "W/kg",
          "test_conditions": "Quasi-solid-state ammonium ion hybrid supercapacitor"
        },
        {
          "value": 83.0,
          "property_type": "Capacitance",
          "unit": "%",
          "test_conditions": "After 2000 cycles in the quasi-solid-state ammonium ion hybrid supercapacitor"
        }
      ],
      "applications": [
        {
          "metric": "pressure_range_lower_limit",
          "value": 1.0,
          "notes": "Lower limit of the pressure-monitoring interval",
          "unit": "N",
          "application_type": "sensors"
        },
        {
          "metric": "pressure_range_upper_limit",
          "value": 11.0,
          "notes": "Upper limit of the pressure-monitoring interval",
          "unit": "N",
          "application_type": "sensors"
        },
        {
          "metric": "response_time",
          "value": 210.0,
          "notes": "Pressure sensor based on the quasi-solid-state AIHSC; capable of monitoring external pressure and differentiating finger-joint movements",
          "unit": "ms",
          "application_type": "sensors"
        }
      ]
    },
    "extraction_failed": false,
    "_latency_s": 22.029
  },
  {
    "title": "Capacitance performance of Ti3C2Tx MXene nanosheets on alkaline and neutral electrolytes",
    "authors": "Ramesh Aravind Murugesan, Krishna Chandar Nagamuthu Raja",
    "journal": "Materials Research Bulletin",
    "year": 2023,
    "doi_url": "https://doi.org/10.1016/j.materresbull.2023.112217",
    "sciencedirect_url": "https://www.sciencedirect.com/science/article/pii/S0025540823000727",
    "issn": "0025-5408",
    "abstract": "The high electrical conductivity, good hydrophilicity, and various surface terminal configurations of MXenes have exposed extensive attention in the field of energy storage. Ti3C2Tx MXene was synthesised via a facile chemical process. A study of Ti3C2Tx MXene s structure, composition, and morphology was carried out using X-ray diffraction (XRD), Raman spectroscopy (RS), X-ray photoelectron spectroscopy (XPS), and Field emission scanning electron microscopy (FESEM). A detailed study of the influence of aqueous electrolytes on the charge storage performance of Ti3C2Tx MXene was conducted by cyclic voltammetry (CV), galvanostatic charge-discharge (GCD), cyclic stability (CS), and electrochemical impedance spectroscopy (EIS). In addition, it is proposed that Ti3C2Tx MXene s surface terminations affect its capacitance behaviour in aqueous electrolytes. Ti3C2Tx MXene in 3 M (KOH) alkaline electrolyte has good electrochemical performance, with a specific capacitance (Cs) of up to 92 F g at 2A g, making it a potential material for supercapacitors.",
    "conclusion": "A facile HF etching wet chemical method was used to synthesize the Ti3 C2 Tx MXene assembled with many expandable nanosheets. An extremely significant effect of aqueous electrolyte composition on capacitance behaviour is revealed in the present study of Ti3 C2 Tx MXene electrodes. In terms of specific capacitance, we obtained maximum values of 92 F g 1 in KOH and 75 F g 1 in Na2 SO4 electrolytes at 2 A g. However, the 3 M KOH of Ti3 C2 TX MXene has a highly stable capacitance retention rate of 73 compared with a 51 retention rate for 3 M Na2 SO4 of Ti3 C2 TX MXene after 10,000 cycles. Due to its high conductivity and pseudocapacitive, the 3 M KOH alkaline electrolyte of Ti3 C2 Tx MXene shows excellent electrochemical capacitor application than the 3 M Na2 SO4 neutral electrolyte. CRediT authorship contribution statement Ramesh Aravind Murugesan: Conceptualization, Data curation, Investigation, Writing original draft, Methodology, Formal analysis. Krishna Chandar Nagamuthu Raja: Conceptualization, Methodology, Supervision, Investigation, Writing review editing, Resources, Visualization.",
    "keywords": [
      "Ti3C2TX MXene",
      "Aqueous electrolyte",
      "Supercapacitor",
      "Electrolyte study",
      "Energy storage material Shavita, Kamal Kishor Thakur, Amit L. Sharma, Suman Singh, Exploring MXene-MOF composite for supercapacitor application, Materials Chemistry and Physics, Volume 322, 2024, 129463, ISSN 0254-0584, https://doi.org/10.1016/j.matchemphys.2024.129463. (https://www.sciencedirect.com/science/article/pii/S0254058424005881) Abstract: In the present work, a composite (Ti3C2Tx/Ni-MOF) of titanium carbide MXene (Ti3C2Tx) and nickel-based metal-organic framework (Ni–NH2BDC MOF) has been studied for supercapacitor application. The idea behind using the mentioned composite lies in the fact that composite formation helped prevent the restacking and oxidation of MXene sheets, thus inducing stability in the overall system. The improvement in the stability of these Ti3C2Tx nanosheets intercalated with MOFs could be observed in their electrochemical properties in the form of significant enhancement of capacitance and power density before and after composite formation. The symmetric supercapacitor device was assembled using two electrodes of similar weight with polymer-based gel electrolyte (Polyvinyl alcohol in 1 M H2SO4). The device provided the potential window of 0–2.0 V with a specific capacitance of 139.4 F/g at a current density of 1 A/g with energy density and power density of 19.4 Wh/kg and 331.8 W/kg, respectively. Capacitive retention of 95 % was observed even after 5000 charging-discharging cycles. The observed response confirms that the synthesised composite can be a suitable electrode material for future energy storage applications. Keywords: MXene",
      "Ni-MOF",
      "Supercapacitor",
      "Gel electrolyte",
      "Symmetric device"
    ],
    "extracted_data": {
      "materials": [
        {
          "fabrication_method": "",
          "mxene_composition": "Ti3C2Tx",
          "composite_material": "",
          "synthesis_method": "Facile HF etching wet chemical method"
        }
      ],
      "properties": [
        {
          "value": 92.0,
          "property_type": "Capacitance",
          "unit": "F/g",
          "test_conditions": "3 M KOH alkaline electrolyte at 2 A/g"
        },
        {
          "value": 75.0,
          "property_type": "Capacitance",
          "unit": "F/g",
          "test_conditions": "3 M Na2SO4 neutral electrolyte at 2 A/g"
        }
      ],
      "applications": [
        {
          "metric": "capacitance_retention",
          "value": 73.0,
          "notes": "Ti3C2Tx MXene in 3 M KOH after 10,000 cycles",
          "unit": "%",
          "application_type": "energy_storage"
        },
        {
          "metric": "capacitance_retention",
          "value": 51.0,
          "notes": "Ti3C2Tx MXene in 3 M Na2SO4 after 10,000 cycles",
          "unit": "%",
          "application_type": "energy_storage"
        }
      ]
    },
    "extraction_failed": false,
    "_latency_s": 6.153
  },
  {
    "title": "Unveiling the potential: Asymmetric supercapacitors with conductive polymers Ti3C2Tx Ni3S4 electrodes deliver high energy densities",
    "authors": "Xuguang Wang, Kai Song, Hongtao Yang, Ruxangul Jamal, Tursun Abdiryim, Abdukeyum Abdurexit, Nana Fan, Yajun Liu, Jiabei Li, Jiachang Liu",
    "journal": "Electrochimica Acta",
    "year": 2024,
    "doi_url": "https://doi.org/10.1016/j.electacta.2024.145155",
    "sciencedirect_url": "https://www.sciencedirect.com/science/article/pii/S0013468624013926",
    "issn": "0013-4686",
