Repository: BRUH-MAIN/LiteratureMiningLLM

# Literature Mining LLM

A comprehensive RAG-based multi-agent system for mining literature using LangChain, Pinecone, and various LLMs with enhanced hybrid search capabilities.

## 🚀 Recent Enhancements

This project now features an **Enhanced RAG Tool** with hybrid search capabilities that combines semantic and keyword search for superior information retrieval. See [RAG_ENHANCEMENT.md](RAG_ENHANCEMENT.md) for detailed documentation.

### Key New Features:
- **Hybrid Search**: Combines semantic (dense vector) and keyword (BM25) search
- **Direct PineconeVectorStore Integration**: Simplified architecture using `langchain_pinecone`

File: results/runs/gpt-oss-20b__high/run_stats.json
{
  "run_key": "gpt-oss-20b__high",
  "gguf_repo": "unsloth/gpt-oss-20b-GGUF",
  "gguf_filename": "gpt-oss-20b-Q4_K_M.gguf",
  "thinking_variant": "high",
  "total_papers": 60,
  "successful_extractions": 56,
  "failed_extractions": 4,
  "total_time_s": 2647.25,
  "avg_time_per_paper_s": 44.121
}

File: results/runs/gpt-oss-20b__high/extractions.json (part 2 of 8)
[
    "conclusion": "In this study, we have prepared Ta4 C3 Tx MXene and nitrogen doped graphene quantum dots (NGQD) using easy and cost-effective synthesis routes. Ta4 C3 Tx MXene sheets were surface engineered via NGQD by adopting a solvothermal synthesis approach. Various NGQD Ta4 C3 Tx nanosheets were created by carefully regulating the surface engineering of Ta4 C3 Tx sheets with NGQD varying concentrations from 1.5 to 10 . For the assessment of working materials quality, shape, crystallinity, chemical structure, and elemental content, different supporting characterizations such as UV vis, PL, Raman, XRD, TEM, FTIR, SEM and XPS were also performed. The effective synthesis and excellent quality of every material were explained by these characterizations. To test the charge storage capabilities NGQD, Ta4 C3 Tx , 1.5 -NGQD Ta4 C3 Tx , 3 -NGQD Ta4 C3 Tx , 5 -NGQD Ta4 C3 Tx , 7 -NGQD Ta4 C3 Tx, and 10 -NGQD Ta4 C3 Tx nanosheets were employed as working electrodes in 1 M KOH electrolyte. With the attachment of nitrogen doped graphene quantum dots the charge storage of Ta4 C3 Tx nanosheets was not only enhanced up to sevenfold but also displayed excellent stability for 20k repeated cycles. The performance evaluation of 5 -NGQD Ta4 C3 Tx AC capacitor device demonstrated charge storage characteristics in between pseudocapacitance and battery-like properties, along with long-term stability. Also, the increased specific capacity, power, and energy density of the device make 5 -NGQD Ta4 C3 Tx a superior candidate for energy storage device applications. All things considered, this work offers guidance on how to modify dense MXene phases, such as tantalum carbide, to improve their electrochemical device performances relative to their plain forms. CRediT authorship contribution statement Sabeen Fatima: Writing original draft, Visualization, Validation, Methodology, Investigation, Conceptualization. M. Waqas Hakim: Validation, Formal analysis. Xiaoxiao Zheng: Writing review editing. Yu Sun: Writing review editing. Ziheng Li: Software. Nan Han: Visualization. Muyang Li: Software. Zeyuan Wang: Writing review editing. Lei Han: Software. Liang Wang: Visualization. Safia Khan: Writing review editing. Jiangwei Liu: Resources, Formal analysis. Hu Li: Resources, Project administration,",
    "keywords": [
      "Nitrogen doped graphene Quantum Dots (NGQD)",
      "Tantalum carbide (Ta4C3Tx) MXene",
      "Supercapacitors",
      "Electrochemical energy storage",
      "MXene electrodes"
    ],
    "extracted_data": {
      "materials": [
        {
          "mxene_composition": "Ta4C3Tx",
          "composite_material": "NGQD Ta4C3Tx nanosheets",
          "synthesis_method": "solvothermal",
          "fabrication_method": "asymmetric supercapacitor fabrication"
        }
      ],
      "properties": [
        {
          "property_type": "Capacitance",
          "value": 701.0,
          "unit": "F/g",
          "test_conditions": "1 M KOH electrolyte"
        },
        {
          "property_type": "Energy_Density",
          "value": 55.0,
          "unit": "Wh/kg",
          "test_conditions": "1 M KOH electrolyte"
        },
        {
          "property_type": "Power_Density",
          "value": 9000.0,
          "unit": "W/kg",
          "test_conditions": "1 M KOH electrolyte"
        }
      ],
      "applications": [
        {
          "application_type": "energy_storage",
          "metric": "specific_capacity",
          "notes": "in 1 M KOH electrolyte",
          "value": 110.0,
          "unit": "C/g"
        }
      ]
    },
    "extraction_failed": false
  },
  {
    "title": "Improving the bimetallic interactions of CeO2 MnO2 MXenes for supercapacitor electrode applications",
    "authors": "Faiz Imran, Azmat Hussain, Ibrahim Aladhyani, Fawad Ali, Shahbaz Afzal, Raphael M. Obodo",
    "journal": "Materials Chemistry and Physics",
    "year": 2025,
    "doi_url": "https://doi.org/10.1016/j.matchemphys.2025.130625",
    "sciencedirect_url": "https://www.sciencedirect.com/science/article/pii/S0254058425002718",
    "issn": "0254-0584",
    "abstract": "The characteristics of large surface area, high chemical firmness and virtuous electrical conductivity make MXene-based electrodes an emerging potential material for supercapacitor electrode applications. The qualities of invented electrodes were examined using X-ray diffraction (XRD), scanning electron microscopy (SEM), energy dispersive spectroscopy (EDS), UV visible spectroscopy, and electrochemical analysis. The estimated specific capacitance of 1370 F g-1 from cyclic voltammetry (CV) at a scan rate of 1.0 mVs 1 and 1520 F g-1 from galvanostatic charge-discharge (GCD) at 0.5 Ag-1 current density, respectively, were obtained from the CeO2 MnO2 MXene electrode. The study s findings suggest that the addition of MXene caused the manufactured electrodes electrochemical properties to improve. The electrodes CeO2 MXene, MnO2 MXene, and CeO2 MnO2 MXene have proven to be quite effective, which makes them a good option for supercapacitor electrode application. The CeO2 MnO2 MXene electrode was found to exhibit remarkable cyclic stability at 0.5 Ag-1 current density, maintaining 73.5 of its initial measurements after 10,000 full cycles.",
    "conclusion": "Summarily, CeO2 MXene, MnO2 MXene, and CeO2 MnO2 MXene nanocomposites have been effectively produced utilizing the SILAR deposition process. Nanocrystals with sizes ranging from 32.68 to 38.55 nm were evenly attached to the MXene sheets, making them suitable for use as electrode materials in supercapacitors. The results indicate that the composite electrode exhibited impressive specific capacitance values of 1123, 1270, 1520, and 873, 1020, 1265 F g-1 , respectively, when subjected to GCD tests at current densities of 0.5 Ag-1 and 1.0 Ag-1 . In addition, when these electrodes were used to interact with the CV at a scan rate of 1.0 mVs 1 , they exhibited specific capacitances of 972, 1125, and 1370 F g-1 , respectively. The CeO2 MnO2 MXene electrode demonstrated the highest specific capacitance, energy, and power densities. Remarkably, it maintained 73.4 of its capacity after undergoing 10,000 full cycles. These electrodes exhibited high specific capacitance due to two charge storage mechanisms: electric double-layer capacitance from the Mene and pseudo capacitance from CeO2 and MnO2 , respectively. This can be attributed to an increase in the types and quantity of ions, as well as the presence of MXene, which promotes the formation of stronger connections between different ions and improves the structure and shape of nanoparticles. CRediT authorship contribution statement Faiz Imran: Software, Resources, Methodology, Investigation,",
    "keywords": [
      "Supercapacitor",
      "Electrode",
      "MXene",
      "Synergistic collaboration",
      "Specific capacitance"
    ],
    "extracted_data": {
      "materials": [
        {
          "mxene_composition": "",
          "composite_material": "CeO2 MXene, MnO2 MXene, CeO2 MnO2 MXene",
          "synthesis_method": "SILAR deposition process",
          "fabrication_method": ""
        }
      ],
      "properties": [
        {
          "property_type": "Capacitance",
          "value": 1370.0,
          "unit": "F g-1",
          "test_conditions": "CV at 1.0 mVs-1"
        },
        {
          "property_type": "Capacitance",
          "value": 1520.0,
          "unit": "F g-1",
          "test_conditions": "GCD at 0.5 Ag-1"
        },
        {
          "property_type": "Capacitance",
          "value": 1123.0,
          "unit": "F g-1",
          "test_conditions": "GCD at 0.5 Ag-1"
        },
        {
          "property_type": "Capacitance",
          "value": 1270.0,
          "unit": "F g-1",
          "test_conditions": "GCD at 0.5 Ag-1"
        },
        {
          "property_type": "Capacitance",
          "value": 873.0,
          "unit": "F g-1",
          "test_conditions": "GCD at 1.0 Ag-1"
        },
        {
          "property_type": "Capacitance",
          "value": 1020.0,
          "unit": "F g-1",
          "test_conditions": "GCD at 1.0 Ag-1"
        },
        {
          "property_type": "Capacitance",
          "value": 1265.0,
          "unit": "F g-1",
          "test_conditions": "GCD at 1.0 Ag-1"
        },
        {
          "property_type": "Capacitance",
          "value": 972.0,
          "unit": "F g-1",
          "test_conditions": "CV at 1.0 mVs-1"
        },
        {
          "property_type": "Capacitance",
          "value": 1125.0,
          "unit": "F g-1",
          "test_conditions": "CV at 1.0 mVs-1"
        }
      ],
      "applications": [
        {
          "application_type": "energy_storage",
          "metric": "specific_capacitance",
          "notes": "from CV at 1.0 mVs-1",
          "value": 1370.0,
          "unit": "F g-1"
        },
        {
          "application_type": "energy_storage",
          "metric": "specific_capacitance",
          "notes": "from GCD at 0.5 Ag-1",
          "value": 1520.0,
          "unit": "F g-1"
        },
        {
          "application_type": "energy_storage",
          "metric": "specific_capacitance",
          "notes": "from GCD at 0.5 Ag-1",
          "value": 1123.0,
          "unit": "F g-1"
        },
        {
          "application_type": "energy_storage",
          "metric": "specific_capacitance",
          "notes": "from GCD at 0.5 Ag-1",
          "value": 1270.0,
          "unit": "F g-1"
        },
        {
          "application_type": "energy_storage",
          "metric": "specific_capacitance",
          "notes": "from GCD at 1.0 Ag-1",
          "value": 873.0,
          "unit": "F g-1"
        },
        {
          "application_type": "energy_storage",
          "metric": "specific_capacitance",
          "notes": "from GCD at 1.0 Ag-1",
          "value": 1020.0,
          "unit": "F g-1"
        },
        {
          "application_type": "energy_storage",
          "metric": "specific_capacitance",
          "notes": "from GCD at 1.0 Ag-1",
          "value": 1265.0,
          "unit": "F g-1"
        },
        {
          "application_type": "energy_storage",
          "metric": "specific_capacitance",
          "notes": "from CV at 1.0 mVs-1",
          "value": 972.0,
          "unit": "F g-1"
        },
        {
          "application_type": "energy_storage",
          "metric": "specific_capacitance",
          "notes": "from CV at 1.0 mVs-1",
          "value": 1125.0,
          "unit": "F g-1"
        }
      ]
    },
    "extraction_failed": false
  },
  {
    "title": "A one-pot strategy for modifying the surface of Ti3C2Tx MXene",
    "authors": "Ken Aldren S. Usman, Mia Judicpa, Christine Jurene O. Bacal, Kevinilo P. Marquez, Jizhen Zhang, Bhagya Dharmasiri, James D. Randall, Luke C. Henderson, Joselito M. Razal",
    "journal": "Surface and Coatings Technology",
    "year": 2024,
    "doi_url": "https://doi.org/10.1016/j.surfcoat.2024.131522",
    "sciencedirect_url": "https://www.sciencedirect.com/science/article/pii/S0257897224011538",
    "issn": "0257-8972",
    "abstract": "Surface modification of MXenes significantly expands their potential for a wide range of applications. Here, we demonstrate a one-pot spontaneous polymerization of acrylic acid onto MXene sheet surfaces using an aryl diazonium coupling agent (nitrobenzene diazonium salt) as an approach to tune MXene interfacial properties. We use this formation of polymer coatings as a coagulation strategy for spinning fibers from liquid crystal MXene dispersions, obtaining densified free-standing fibers with tensile strength and breaking energy of 155 MPa and 4.5 MJ m 3. This simple method potentially offers a scalable approach for fabricating functional MXene macroarchitectures.",
    "conclusion": "We demonstrated a one-pot polymerization of acrylate monomers, facilitated by the spontaneous reaction of MXene with aryl diazonium species. Unlike most surface radical-initiated methods, we successfully tuned the MXene surface while achieving minimal damage to its inherent chemical composition. This polymerization strategy enabled the coagulation of extruded LC-MXene dispersions into strong and delamination-resistant fibers. The method allows for simultaneous MXene densification and surface functionalization and provides an efficient method for fabricating MXene-based macro-architectures with tailored interfacial properties. CRediT authorship contribution statement Ken Aldren S. Usman: Writing review editing, Writing original draft, Visualization, Validation, Project administration, Methodology, Investigation, Formal analysis, Data curation, Conceptualization. Mia Judicpa: Writing review editing, Writing original draft, Investigation, Formal analysis. Christine Jurene O. Bacal: Investigation, Formal analysis, Data curation. Kevinilo P. Marquez: Writing review editing, Writing original draft, Methodology, Formal analysis. Jizhen Zhang: Writing original draft, Supervision, Formal analysis. Bhagya Dharmasiri: Methodology, Investigation, Formal analysis, Data curation. James D. Randall: Methodology, Investigation, Data curation. Luke C. Henderson: Writing review editing, Writing original draft, Supervision, Project administration,",
    "keywords": [
      "MXenes",
      "Diazonium coupling",
      "Polymerization",
      "Surface modification",
      "fiber spinning"
    ],
    "extracted_data": {
      "materials": [
        {
          "mxene_composition": "Ti3C2Tx",
          "composite_material": "acrylic acid polymer",
          "synthesis_method": "one-pot spontaneous polymerization",
          "fabrication_method": "coagulation and spinning fibers"
        }
      ],
      "properties": [
        {
          "property_type": "Fracture_Stress",
          "value": 155.0,
          "unit": "MPa",
          "test_conditions": "free-standing fibers"
        }
      ],
      "applications": []
    },
    "extraction_failed": false
  },
  {
    "title": "Cylindrical janus Mosse CNT intercalated into Mxene: A high-performance supercapacitor electrode with high volumetric capacity and flexibility",
    "authors": "Nouf Alharbi",
    "journal": "Journal of Alloys and Compounds",
    "year": 2024,
    "doi_url": "https://doi.org/10.1016/j.jallcom.2024.176273",
    "sciencedirect_url": "https://www.sciencedirect.com/science/article/pii/S0925838824028603",
    "issn": "0925-8388",
    "abstract": "Restoring MXene s intrinsic capacitive function is essential for high-performance supercapacitors. This study presents a new approach to tackle the problem of restacking and improving energy storage. It involves incorporating MoSSe CNT (MoSSe nanosheets wrapped around carbon nanotubes) into MXene films, which are exceptionally electrochemically active. After optimisation, the MoSSe CNT MXene electrode demonstrates remarkable volumetric and gravimetric capacitance values of 1819 F cm ³ and 585 F g ¹, respectively. The exceptional performance of MoSSe CNT arises from the combined effects of MoSSe CNT acting as both spacers and active contributors to pseudocapacitance. The electrode obtained exhibits exceptional rate capability, flexibility, and a high energy density of 47.5 Wh L ¹, making it a highly promising contender for advanced energy storage systems.",
    "conclusion": "To summarize, this study introduces a new and efficient approach for producing high-performance supercapacitor electrodes by integrating MoSSe CNT into MXene sheets. The MoSSe CNT hybrids function as effective spacers to inhibit the restacking of MXene while also making a major contribution to the overall pseudocapacitance. The MoSSe CNT MXene electrode has outstanding volumetric energy storage capacity (1819 F cm 3 ), impressive rate capability, and extraordinary adaptability. In addition, the artificially created symmetrical supercapacitor exhibits a remarkable energy density, emphasizing the potential of this method in the advancement of flexible and high-performance energy storage devices for supplying power to small and portable electronic gadgets. CRediT authorship contribution statement Nouf Alharbi: Writing review editing, Writing original draft, Visualization, Validation, Supervision, Software, Resources, Methodology, Investigation,",
    "keywords": [
      "Cylindrical Janus",
      "Mxene",
      "MXene films",
      "Supercapacitor",
      "MoSSe@CNT/MXene"
    ],
    "extracted_data": {
      "materials": [
        {
          "mxene_composition": "",
          "composite_material": "MoSSe CNT",
          "synthesis_method": "",
          "fabrication_method": ""
        }
      ],
      "properties": [
        {
          "property_type": "Capacitance",
          "value": 1819.0,
          "unit": "F cm^3",
          "test_conditions": ""
        },
        {
          "property_type": "Capacitance",
          "value": 585.0,
          "unit": "F g^-1",
          "test_conditions": ""
        },
        {
          "property_type": "Energy_Density",
          "value": 47.5,
          "unit": "Wh L^-1",
          "test_conditions": ""
        }
      ],
      "applications": [
        {
          "application_type": "energy_storage",
          "metric": "energy_density",
          "notes": "high energy density",
          "value": 47.5,
          "unit": "Wh L^-1"
        }
      ]
    },
    "extraction_failed": false
  },
  {
    "title": "Self-assembled MXene(Ti3C2Tx) α-Fe2O3 nanocomposite as negative electrode material for supercapacitors",
    "authors": "Ren Zou, Hongying Quan, Menghua Pan, Shuai Zhou, Dezhi Chen, Xubiao Luo",
    "journal": "Electrochimica Acta",
    "year": 2018,
    "doi_url": "https://doi.org/10.1016/j.electacta.2018.09.149",
    "sciencedirect_url": "https://www.sciencedirect.com/science/article/pii/S0013468618321455",
    "issn": "0013-4686",
    "abstract": "To further improve the electrochemical performance of MXene materials, MXene(Ti3C2Tx) α-Fe2O3 nanocomposites are fabricated by a self-assembly method via electrostatic attraction between negatively charged Ti3C2Tx MXenesand positively charged cocoa-like α-Fe2O3 nanoparticles at room temperature. As a negative electrode material, the resulting nanocomposites show excellent electrochemical performance, including a wide operating potential of 1.2 V ( 1.2 0 V), a high specific capacitance of 405.4 F g 1 at the current density of 2 A g 1 and a specific capacitance of 197.6 F g 1 even at the current density of 20 A g 1 in 5 M LiCl. In addition, the nanocomposites possess a high cycling stability with 97.7 capacitance retention of the initial capacitance after 2000 cycles. The impressive results indicate that the prepared MXene(Ti3C2Tx) α-Fe2O3 nanocomposites is a promising negative electrode material for supercapacitor. The self-assemble of MXenes and metal oxides will provide more opportunities for their application in energy storage.",
    "conclusion": "MXene α-Fe2 O3 nanocomposites were prepared through electrostatic attraction with the aid of surfactant. The prepared nanostructure could effective inhibit the restacking of Ti3 C2 Tx MXenes and facilitate electrolyte transport of α-Fe2 O3. Owing to the high conductivity of Ti3 C2 Tx MXenes and the high specific capacitance of α-Fe2 O3 , the fabricated MXene α-Fe2 O3 nanocomposites exhibited a high specific capacitance up to 405.4 F g 1 at the current density of 2 A g 1 , and still 197.62 F g 1 (48.9 remaining) at the current density of 20 A g 1 . In addition, the MXene α-Fe2 O3 electrode showed high cycling stability with 97.7 retention of the initial capacitance after 2000 cycles at a scan rate of 100 mV s 1 . The excellent electrochemical performance of the MXene α-Fe2 O3 nanocomposites demonstrates their potential as negative electrode materials for supercapacitors, and our work provides some new thoughts for the synthesis of MXene metal oxides nanocomposites. Acknowledgements This work was supported by the Aeronautical Science Foundation of China (Grant No. 2014ZF56021 ), the Natural Science Foundation of Jiangxi Province (Grant No. 20181BAB206012 , 20171BAB206046 ), the Foundation of Nanchang Hangkong University (Grant No. EA201701386 ), and the Foundation (Grant No. GJJ150711 , GJJ170579 ) from the Educational Commission of Jiangxi Province .",
    "keywords": [
      "MXenes",
      "Metal oxides",
      "Nanocomposites",
      "Negative electrodes",
      "Supercapacitors"
    ],
    "extracted_data": {
      "materials": [
        {
          "mxene_composition": "Ti3C2Tx",
          "composite_material": "α-Fe2O3",
          "synthesis_method": "self-assembly via electrostatic attraction",
          "fabrication_method": "self-assembly via electrostatic attraction"
        }
      ],
      "properties": [
        {
          "property_type": "Capacitance",
          "value": 405.4,
          "unit": "F g-1",
          "test_conditions": "current density 2 A g-1"
        },
        {
          "property_type": "Capacitance",
          "value": 197.6,
          "unit": "F g-1",
          "test_conditions": "current density 20 A g-1"
        }
      ],
      "applications": [
        {
          "application_type": "energy_storage",
          "metric": "specific capacitance",
          "notes": "at current density 2 A g-1",
          "value": 405.4,
          "unit": "F g-1"
        },
        {
          "application_type": "energy_storage",
          "metric": "specific capacitance",
          "notes": "at current density 20 A g-1",
          "value": 197.6,
          "unit": "F g-1"
        }
      ]
    },
    "extraction_failed": false
  },
  {
    "title": "A capacitance-enhanced MXene anode for high-performance and dual-functional quasi-solid-state ammonium ion hybrid supercapacitor",
    "authors": "Qiang Wang, Shenshen Guan, Ranyun Wu, Liangliang Su, Yalong Yang, Xulai Zhu, Yuxia Hu, Junpeng Zhang, Jia Si, Wei Zeng",
    "journal": "Journal of Alloys and Compounds",
    "year": 2025,
    "doi_url": "https://doi.org/10.1016/j.jallcom.2025.179788",
    "sciencedirect_url": "https://www.sciencedirect.com/science/article/pii/S0925838825013465",
    "issn": "0925-8388",
    "abstract": "The aqueous ammonium ion hybrid supercapacitor (AIHSC) for dual-energy storage mechanisms of bulk intercalation and bulk adsorption has attracted extensive attention from researchers in the field of energy storage. However, AIHSC currently lacks sufficiently effective anode materials with high capacitance and stability. Pre-intercalated MXene electrodes have demonstrated high-capacity advantages in the fields of magnesium and zinc ion energy storage, but there have been no research reports in the field of AIHSC. Here, for the first time, pre-intercalated MXene was used as the anode material for AIHSC, and a high-performance multifunctional AIHSC was constructed by combining it with multi-walled carbon nanotubes-FeFe(CN)6 cathode. A series of characterizations and theoretical calculations show that pre-intercalated strategies can effectively enhance the electrochemical properties of MXene. As a result, the pre-intercalated MXene anode shows a superior ammonium storage capacitance of 252 F g 1 and a high stability of 6000 cycles. The quasi-solid-state AIHSC also displays the excellent electrochemical performance and can be directly used as a pressure sensor to monitor external pressure changes and human limb movements. This study provides a viable path to the effective development of high-performance multifunctional AIHSCs and their anodes.",
    "conclusion": "the characterization section confirms the successful preparation of MXene-CTAB and MWCNT-FeHCF electrode materials. The electrochemical test results of anodes show that the MXene-CTAB electrode has a higher specific capacitance of 252 F g 1 compared to that of MXene electrode (197 F g 1 ). The theoretical calculations show the intercalation of CTA+ ions facilitates the transfer of electrons and ions, enhances the adsorption and binding ability of NH4 + to MXene, and reduces the diffusion barrier of NH4 + . The electrochemical test results of cathodes show that the MWCNT-FeHCF electrode also has superior electrochemical performance. The QSS AIHSC constructed based on the MXene-CTAB anode, the (NH4)2 SO4 -PAMH electrolyte and the MWCNT-FeHCF cathode shows superior electrochemical properties, such as a high specific capacitance (122 F g 1 ), high energy density (43 Wh kg 1 ), high power density (800 W kg 1 ) and high cycling stability (capacitance retention is 83 after 2000 cycles). In addition, the QSS AIHSC demonstrates a wide pressure monitoring interval (1 11 N) and high responsiveness (210 ms) when applied as a pressure sensor, and it is able to differentiate finger joint movements through pressure detection. Therefore, MXene-CTAB is an excellent anode material, and the multifunctional QSS AIHSC constructed on the basis of MXene-CTAB anode has a broad application value. CRediT authorship contribution statement Guan Shenshen: Data curation. Wang Qiang: Writing original draft, Software, Methodology, Investigation, Data curation. Zhu Xulai: Formal analysis. Yang Yalong:",
    "keywords": [
      "Ammonium ion hybrid supercapacitor",
      "Anode",
      "MXene",
      "Pre-intercalated",
      "Multifunctional"
    ],
    "extracted_data": {
      "materials": [
        {
          "mxene_composition": "",
          "composite_material": "MXene-CTAB",
          "synthesis_method": "pre-intercalation",
          "fabrication_method": "electrochemical test"
        },
        {
          "mxene_composition": "",
          "composite_material": "MWCNT-FeHCF",
          "synthesis_method": "",
          "fabrication_method": ""
        }
      ],
      "properties": [
        {
          "property_type": "Capacitance",
          "value": 252.0,
          "unit": "F g-1",
          "test_conditions": "electrochemical test"
        },
        {
          "property_type": "Capacitance",
          "value": 122.0,
          "unit": "F g-1",
          "test_conditions": "electrochemical test"
        },
        {
          "property_type": "Energy_Density",
          "value": 43.0,
          "unit": "Wh kg-1",
          "test_conditions": "electrochemical test"
        },
        {
          "property_type": "Power_Density",
          "value": 800.0,
          "unit": "W kg-1",
          "test_conditions": "electrochemical test"
        },
        {
          "property_type": "Capacitance",
          "value": 83.0,
          "unit": "%",
          "test_conditions": "electrochemical test"
        }
      ],
      "applications": [
        {
          "application_type": "sensors",
          "metric": "response_time",
          "notes": "pressure sensor",
          "value": 210.0,
          "unit": "ms"
        },
        {
          "application_type": "energy_storage",
          "metric": "specific_capacitance",
          "notes": "MXene-CTAB anode",
          "value": 252.0,
          "unit": "F g-1"
        },
        {
          "application_type": "energy_storage",
          "metric": "energy_density",
          "notes": "QSS AIHSC",
          "value": 43.0,
          "unit": "Wh kg-1"
        },
        {
          "application_type": "energy_storage",
          "metric": "power_density",
          "notes": "QSS AIHSC",
          "value": 800.0,
          "unit": "W kg-1"
        },
        {
          "application_type": "energy_storage",
          "metric": "cycling_stability",
          "notes": "after 2000 cycles",
          "value": 83.0,
          "unit": "%"
        }
      ]
    },
    "extraction_failed": false
  },
  {
    "title": "Capacitance performance of Ti3C2Tx MXene nanosheets on alkaline and neutral electrolytes",
    "authors": "Ramesh Aravind Murugesan, Krishna Chandar Nagamuthu Raja",
    "journal": "Materials Research Bulletin",
    "year": 2023,
    "doi_url": "https://doi.org/10.1016/j.materresbull.2023.112217",
    "sciencedirect_url": "https://www.sciencedirect.com/science/article/pii/S0025540823000727",
    "issn": "0025-5408",
    "abstract": "The high electrical conductivity, good hydrophilicity, and various surface terminal configurations of MXenes have exposed extensive attention in the field of energy storage. Ti3C2Tx MXene was synthesised via a facile chemical process. A study of Ti3C2Tx MXene s structure, composition, and morphology was carried out using X-ray diffraction (XRD), Raman spectroscopy (RS), X-ray photoelectron spectroscopy (XPS), and Field emission scanning electron microscopy (FESEM). A detailed study of the influence of aqueous electrolytes on the charge storage performance of Ti3C2Tx MXene was conducted by cyclic voltammetry (CV), galvanostatic charge-discharge (GCD), cyclic stability (CS), and electrochemical impedance spectroscopy (EIS). In addition, it is proposed that Ti3C2Tx MXene s surface terminations affect its capacitance behaviour in aqueous electrolytes. Ti3C2Tx MXene in 3 M (KOH) alkaline electrolyte has good electrochemical performance, with a specific capacitance (Cs) of up to 92 F g at 2A g, making it a potential material for supercapacitors.",
    "conclusion": "A facile HF etching wet chemical method was used to synthesize the Ti3 C2 Tx MXene assembled with many expandable nanosheets. An extremely significant effect of aqueous electrolyte composition on capacitance behaviour is revealed in the present study of Ti3 C2 Tx MXene electrodes. In terms of specific capacitance, we obtained maximum values of 92 F g 1 in KOH and 75 F g 1 in Na2 SO4 electrolytes at 2 A g. However, the 3 M KOH of Ti3 C2 TX MXene has a highly stable capacitance retention rate of 73 compared with a 51 retention rate for 3 M Na2 SO4 of Ti3 C2 TX MXene after 10,000 cycles. Due to its high conductivity and pseudocapacitive, the 3 M KOH alkaline electrolyte of Ti3 C2 Tx MXene shows excellent electrochemical capacitor application than the 3 M Na2 SO4 neutral electrolyte. CRediT authorship contribution statement Ramesh Aravind Murugesan: Conceptualization, Data curation, Investigation, Writing original draft, Methodology, Formal analysis. Krishna Chandar Nagamuthu Raja: Conceptualization, Methodology, Supervision, Investigation, Writing review editing, Resources, Visualization.",
    "keywords": [
      "Ti3C2TX MXene",
      "Aqueous electrolyte",
      "Supercapacitor",
      "Electrolyte study",
      "Energy storage material Shavita, Kamal Kishor Thakur, Amit L. Sharma, Suman Singh, Exploring MXene-MOF composite for supercapacitor application, Materials Chemistry and Physics, Volume 322, 2024, 129463, ISSN 0254-0584, https://doi.org/10.1016/j.matchemphys.2024.129463. (https://www.sciencedirect.com/science/article/pii/S0254058424005881) Abstract: In the present work, a composite (Ti3C2Tx/Ni-MOF) of titanium carbide MXene (Ti3C2Tx) and nickel-based metal-organic framework (Ni–NH2BDC MOF) has been studied for supercapacitor application. The idea behind using the mentioned composite lies in the fact that composite formation helped prevent the restacking and oxidation of MXene sheets, thus inducing stability in the overall system. The improvement in the stability of these Ti3C2Tx nanosheets intercalated with MOFs could be observed in their electrochemical properties in the form of significant enhancement of capacitance and power density before and after composite formation. The symmetric supercapacitor device was assembled using two electrodes of similar weight with polymer-based gel electrolyte (Polyvinyl alcohol in 1 M H2SO4). The device provided the potential window of 0–2.0 V with a specific capacitance of 139.4 F/g at a current density of 1 A/g with energy density and power density of 19.4 Wh/kg and 331.8 W/kg, respectively. Capacitive retention of 95 % was observed even after 5000 charging-discharging cycles. The observed response confirms that the synthesised composite can be a suitable electrode material for future energy storage applications. Keywords: MXene",
      "Ni-MOF",
      "Supercapacitor",
      "Gel electrolyte",
      "Symmetric device"
    ],
    "extracted_data": {
      "materials": [
        {
          "mxene_composition": "Ti3C2Tx",
          "composite_material": "",
          "synthesis_method": "HF etching wet chemical method",
          "fabrication_method": "assembly of expandable nanosheets"
        }
      ],
      "properties": [
        {
          "property_type": "Capacitance",
          "value": 92.0,
          "unit": "F/g",
          "test_conditions": "in 3 M KOH alkaline electrolyte at 2 A/g"
        },
        {
          "property_type": "Capacitance",
          "value": 75.0,
          "unit": "F/g",
          "test_conditions": "in 3 M Na2SO4 neutral electrolyte at 2 A/g"
        }
      ],
      "applications": [
        {
          "application_type": "energy_storage",
          "metric": "specific capacitance",
          "notes": "in 3 M KOH electrolyte at 2 A/g",
          "value": 92.0,
          "unit": "F/g"
        },
        {
          "application_type": "energy_storage",
          "metric": "specific capacitance",
          "notes": "in 3 M Na2SO4 electrolyte at 2 A/g",
          "value": 75.0,
          "unit": "F/g"
        }
      ]
    },
    "extraction_failed": false
  },
  {
    "title": "Unveiling the potential: Asymmetric supercapacitors with conductive polymers Ti3C2Tx Ni3S4 electrodes deliver high energy densities",
    "authors": "Xuguang Wang, Kai Song, Hongtao Yang, Ruxangul Jamal, Tursun Abdiryim, Abdukeyum Abdurexit, Nana Fan, Yajun Liu, Jiabei Li, Jiachang Liu",
    "journal": "Electrochimica Acta",
    "year": 2024,
    "doi_url": "https://doi.org/10.1016/j.electacta.2024.145155",
    "sciencedirect_url": "https://www.sciencedirect.com/science/article/pii/S0013468624013926",
    "issn": "0013-4686",
    "abstract": "Ti3C2Tx is considered a promising electrode material for supercapacitors due to its fast electronic properties, excellent hydrophilicity and mechanical properties. However, severe Ti3C2Tx nanosheet stacking reduces the exposed active sites and hinders the ion diffusion of Ti3C2Tx, leading to poor electrochemical performance. Here, we report a strategy for doping of Ti3C2Tx, in which the Ni3S4 and conducting polymer (CP) were selected as doping agent for Ti3C2Tx, and it is expected that metal sulfide and CP can overcome the defects of Ti3C2Tx. In this work, the conducting polymers were as polyaniline (PANI), polypyrrole (PPY) and poly(3,4-ethylenedioxythiophene) (PEDOT). As a result, the prepared composites exhibit superior multiplicative capacity with a capacitance of 2502 F g-1 (PANI Ti3C2Tx Ni3S4), 2440 F g-1 (PPY Ti3C2Tx Ni3S4), and 2620 F g-1 (PEDOT Ti3C2Tx Ni3S4), respectively. In addition, CP Ti3C2Tx Ni3S4 AC asymmetric supercapacitors were assembled with energy densities of 60.2 (PANI Ti3C2Tx Ni3S4), 86.7 (PPY Ti3C2Tx Ni3S4), and 53.4 (PEDOT Ti3C2Tx Ni3S4) Wh kg-1 at 1,500 W kg-1, respectively. This work develops a simple way to prepare the porous Ti3C2Tx film for supercapacitors with excellent electrochemical performance.",
    "conclusion": "In summary, we propose a new strategy for doping Ni3S4 and conducting polymers on Ti3 C2 Tx . Ni3 S4 as an intercalator increases the layer spacing of Ti3 C2 Tx . Meanwhile, the hydrogen bonding interactions between the conducting polymer and Ti3 C2 Tx break the electrostatic equilibrium of the Ti3 C2 Tx nanosheets, leading to the assembly of Ti3 C2 Tx nanosheets into a three-dimensional porous structure. As a result, the composites have excellent rate properties, the mass specific capacity is significantly enhanced and reaches 2502 F g-1 (PANI Ti3 C2 Tx Ni3 S4 ), 2440 F g-1 (PPY Ti3 C2 Tx Ni3 S4 ), and 2620 F g-1 (PEDOT Ti3 C2 Tx Ni3 S4 ), respectively. In addition, CP Ti3 C2 Tx Ni3 S4 AC asymmetric supercapacitors were assembled with energy densities of 60.2 (PANI Ti3 C2 Tx Ni3 S4 AC), 86.7 (PPY Ti3 C2 Tx Ni3 S4 AC), and 53.4 (PEDOT Ti3 C2 Tx Ni3 S4 AC) Wh kg-1 at 1500 W kg-1 , respectively. Notably, the supercapacitor exhibits excellent cycling capability with 93.42 (PANI Ti3 C2 Tx Ni3 S4 AC), 93.28 (PPY Ti3 C2 Tx Ni3 S4 AC) and 96.16 (PEDOT Ti3 C2 Tx Ni3 S4 AC) capacitance retention after 20,000 cycles. The present work opens a new way to prepare porous Ti3C2Tx composites with excellent electrochemical properties. CRediT authorship contribution statement Xuguang Wang: Writing original draft, Supervision, Software, Resources, Methodology, Investigation, Formal analysis, Data curation, Conceptualization. Kai Song: Writing review editing, Supervision, Software, Resources, Methodology, Investigation. Hongtao Yang: Writing original draft, Software, Resources, Formal analysis, Data curation, Conceptualization. Ruxangul Jamal: Writing review editing, Validation, Methodology,",
    "keywords": [
      "Ti3C2Tx",
      "Ni3S4",
      "Poly(3,4-ethylenedioxythiophene)",
      "Polyaniline",
      "Polypyrrole",
      "Hybrid supercapacitors"
    ],
    "extracted_data": {
      "materials": [
        {
          "mxene_composition": "Ti3C2Tx",
          "composite_material": "Ni3S4, PANI, PPY, PEDOT",
          "synthesis_method": "doping of Ti3C2Tx with Ni3S4 and conducting polymers",
          "fabrication_method": "porous Ti3C2Tx film assembly into asymmetric supercapacitors"
        }
      ],
      "properties": [
        {
          "property_type": "Capacitance",
          "value": 2502.0,
          "unit": "F g-1",
          "test_conditions": ""
        },
        {
          "property_type": "Capacitance",
          "value": 2440.0,
          "unit": "F g-1",
          "test_conditions": ""
        },
        {
          "property_type": "Capacitance",
          "value": 2620.0,
          "unit": "F g-1",
          "test_conditions": ""
        },
        {
          "property_type": "Energy_Density",
          "value": 60.2,
          "unit": "Wh kg-1",
          "test_conditions": "at 1500 W kg-1"
        },
        {
          "property_type": "Energy_Density",
          "value": 86.7,
          "unit": "Wh kg-1",
          "test_conditions": "at 1500 W kg-1"
        },
        {
          "property_type": "Energy_Density",
          "value": 53.4,
          "unit": "Wh kg-1",
          "test_conditions": "at 1500 W kg-1"
        }
      ],
      "applications": [
        {
          "application_type": "energy_storage",
          "metric": "Capacitance",
          "notes": "PANI Ti3C2Tx Ni3S4",
          "value": 2502.0,
          "unit": "F g-1"
        },
        {
          "application_type": "energy_storage",
          "metric": "Capacitance",
          "notes": "PPY Ti3C2Tx Ni3S4",
          "value": 2440.0,
          "unit": "F g-1"
        },
        {
          "application_type": "energy_storage",
          "metric": "Capacitance",
          "notes": "PEDOT Ti3C2Tx Ni3S4",
          "value": 2620.0,
          "unit": "F g-1"
        },
        {
          "application_type": "energy_storage",
          "metric": "Energy_Density",
          "notes": "PANI Ti3C2Tx Ni3S4 at 1500 W kg-1",
          "value": 60.2,
          "unit": "Wh kg-1"
        },
        {
          "application_type": "energy_storage",
          "metric": "Energy_Density",
          "notes": "PPY Ti3C2Tx Ni3S4 at 1500 W kg-1",
          "value": 86.7,
          "unit": "Wh kg-1"
        },
        {
          "application_type": "energy_storage",
          "metric": "Energy_Density",
          "notes": "PEDOT Ti3C2Tx Ni3S4 at 1500 W kg-1",
          "value": 53.4,
          "unit": "Wh kg-1"
        }
      ]
    },
    "extraction_failed": false
  },
  {
    "title": "A Ti3C2Tx-encapsulated Mn2+-doped Co(OH)2 nanosheets electrode grown on carbon cloth for low-temperature flexible supercapacitors",
    "authors": "Wenfeng Zhang, Yan Shan, Xuegang Yu, Kezheng Chen",
